Repository: gudasergey/pyFitIt

# pyFitIt
Python implementation of FitIt software to fit X-ray absorption near edge structure (XANES). The python version is extended with additional features: machine learning, automatic component analysis, joint convolution fitting and others.

## Features
- Uses ipywidgets to construct the portable GUI
- Calculates XANES by [FDMNES](http://neel.cnrs.fr/spip.php?rubrique1007&lang=en) or [FEFF](http://monalisa.phys.washington.edu/)
- Interpolates XANES in order to speedup fitting. Support different types of interpolation point generation: grid, random, [IHS](http://people.sc.fsu.edu/~jburkardt/cpp_src/ihs/ihs.html) and various interpolation methods including machine learning algorithms
- Using multidimensional interpolation approximation you can vary parameters by sliders and see immediately theoretical spectrum, which corresponds to this geometry. Fitting can be performed on the basis of visual comparison with experiment or using automatic procedure and quantitative criteria.
- Supports direct prediction of geometry parameters by machine learning
- Includes automatic and semi-automatic component analysis

## Usage
See examples folder.

### This project is developing thanks to
- Alexandr Soldatov
- Carlo Lamberti
- Grigory Smolentsev
- Alexandr Guda
- Oleg Usoltsev
- Sergey Guda
- Yury Rusalev
- Andrea Martini
- Liu Xuanran

File: Examples/CuCeO2/exp_final.nor
# Athena data file -- Athena version 0.8.056
# Saving REF1=201610302104_Cu_CeO2_1CO_80C_0001.txt as normalized mu(E)
# .  Element=Cu   Edge=k
# Background parameters
# .  E0=8990.994  Eshift=0.000  Rbkg=1.000
# .  Standard=0: None
# .  Kweight=2.0  Edge step=577516.565
# .  Fixed step=no    Flatten=yes
# .  Pre-edge range: [ -50.000 : -30.000 ]
# .  Pre-edge line: -1.4023e+006 + 158.27 * E
# .  Normalization range: [ 40.000 : 134.011 ]
# .  Post-edge polynomial: -6.1192e+005 + 134.59 * E + 0 * E^2
# .  Spline range: [ 0.952 : 134.023 ]   Clamps: 0/24
# Foreward FT parameters
# .  Kweight=0.5   Window=hanning   Phase correction=0
# .  k-range: [ 2.000 : 5.931 ]   dk=1.00
# Backward FT parameters
# .  R-range: [ 1.000 : 3.000 ]
# .  dR=0.00   Window=hanning
# Plotting parameters
# .  Multiplier=1   Y-offset=0.000
# .
# posX Fluo-Ketek1 SAI01-MEAN SAI02-MEAN SAI03-MEAN Ring-current IntegrTimeSet IntegrTimeGet Timestamp dead_time Fluo-Ketek2 Sca1 ScaICR1 ScaOCR1 ERTM1 Sca2 ScaICR2 ScaOCR2 ERTM2 Sca3 ScaICR3 ScaOCR3 ERTM3 Sca4 ScaICR4 ScaOCR4 ERTM4 Sca5 ScaICR5 ScaOCR5 ERTM
# 0 0 0 0 0 0 0 0 0 0 0 0 0 0 0 0 0 0 0 0 0 0 0 0 0 0 0 0 0 0 0 0 0 0 0 0 0 0 0 0 0 0 0 0 0 0 0 0
#------------------------
#  energy norm der_norm
  8879.0024       0.14109719E-01  -0.28357046E-03
  8883.9922       0.12694751E-01  -0.25111147E-03
  8889.0048       0.11597997E-01  -0.24203353E-03
  8894.0062       0.10271036E-01  -0.26416170E-03
  8898.9963       0.89586291E-02  -0.25792291E-03
  8903.9921       0.76954250E-02  -0.19601925E-03
  8908.9938       0.69989309E-02  -0.23500517E-03
  8914.0011       0.53432572E-02  -0.25783649E-03
  8918.9972       0.44196814E-02  -0.20179084E-03
  8923.9990       0.33257852E-02  -0.18213109E-03
  8929.0065       0.25966687E-02  -0.19069167E-03
  8934.0026       0.14181645E-02  -0.16730562E-03
  8939.0045       0.92394388E-03  -0.12599279E-03
  8943.9949       0.15920829E-03  -0.11161551E-03
  8949.0083      -0.19263252E-03  -0.90271569E-04
  8950.0082      -0.38362010E-03   0.16506296E-04
  8951.0084      -0.15961891E-03   0.33662992E-04
  8951.9915      -0.31685726E-03  -0.96738617E-05
  8952.9921      -0.17880919E-03  -0.24914816E-03
  8953.9929      -0.81550993E-03  -0.11907735E-03
  8954.9940      -0.41718885E-03   0.12349893E-03
  8955.9953      -0.56822205E-03   0.95475957E-04
  8956.9968      -0.22596888E-03   0.42953960E-03
  8957.9985       0.29226049E-03   0.14164385E-03
  8959.0005       0.57846674E-04   0.25929989E-03
  8960.0027       0.81194580E-03   0.50539715E-03
  8961.0051       0.10709892E-02   0.17723159E-03
  8962.0078       0.11673140E-02   0.27247922E-03
  8962.9934       0.16127523E-02   0.49487433E-03
  8963.9965       0.21514853E-02   0.67825729E-03
  8964.9999       0.29736617E-02   0.65825412E-03
  8966.0035       0.34725619E-02   0.48502663E-03
  8967.0073       0.39473047E-02   0.10031024E-02
  8967.9940       0.54692864E-02   0.12161625E-02
  8968.9983       0.63686917E-02   0.11929214E-02
  8970.0028       0.78655989E-02   0.17244285E-02
  8971.0075       0.98334791E-02   0.21907234E-02
  8971.9952       0.12230332E-01   0.28225078E-02
  8973.0004       0.15458253E-01   0.35936699E-02
  8974.0058       0.19455820E-01   0.51828620E-02
  8974.9941       0.25791515E-01   0.77178751E-02
  8976.0000       0.34846768E-01   0.13424448E-01
  8977.0061       0.52801427E-01   0.26432219E-01
  8977.9951       0.87581797E-01   0.57265019E-01
  8979.0016       0.16707737       0.96027410E-01
  8980.0084       0.28092093       0.93307081E-01
  8980.9981       0.35336243       0.53530934E-01
  8982.0054       0.38781857       0.40640706E-01
  8982.9955       0.43453750       0.58695546E-01
  8984.0032       0.50508306       0.77630234E-01
  8984.9938       0.58966559       0.82174297E-01
  8986.0020       0.66932931       0.73152786E-01
  8986.9930       0.73591313       0.65684770E-01
  8988.0016       0.80067696       0.64997622E-01
  8988.9931       0.86591612       0.66877319E-01
  8990.0022       0.93447037       0.68145155E-01
  8990.9941        1.0022729       0.58522472E-01
  8992.0037        1.0516402       0.41822659E-01
  8992.9961        1.0860817       0.22466389E-01
  8994.0061        1.0967092       0.80181104E-02
  8994.9989        1.1022230       0.51647623E-02
  8995.9920        1.1070473       0.43252413E-02
  8997.0027        1.1109720       0.11251961E-03
  8997.9962        1.1073550      -0.51217281E-02
  8999.0074        1.1007867      -0.97846247E-02
  9000.0014        1.0878176      -0.13750801E-01
  9000.9956        1.0735294      -0.14094557E-01
  9002.0074        1.0596253      -0.13887834E-01
  9003.0021        1.0457455      -0.12501093E-01
  9003.9970        1.0348357      -0.10946940E-01
  9004.9921        1.0240430      -0.10983424E-01
  9006.0048        1.0128645      -0.10135206E-01
  9007.0004        1.0037703      -0.82840077E-02
  9007.9962       0.99644995      -0.74522784E-02
  9010.0059       0.98149574      -0.75970785E-02
  9011.9990       0.96620397      -0.63099543E-02
  9013.9931       0.95650015      -0.45186760E-02
  9016.0056       0.94826410      -0.33132812E-02
  9018.0014       0.94338375      -0.27259247E-02
  9019.9982       0.93754413      -0.30431153E-02
  9021.9959       0.93139192      -0.22464275E-02
  9023.9945       0.92873064      -0.13661317E-04
  9025.9940       0.93150123       0.10890647E-02
  9027.9944       0.93325080       0.24549281E-02
  9029.9957       0.94148926       0.40869394E-02
  9031.9979       0.94977721       0.43052873E-02
  9034.0011       0.95889775       0.54890874E-02
  9036.0051       0.97193733       0.59238443E-02
  9037.9925       0.98270596       0.58826969E-02
  9039.9984       0.99559206       0.55755447E-02
  9042.0051        1.0052432       0.40544799E-02
  9043.9952        1.0119611       0.34848356E-02
  9046.0038        1.0193418       0.28456809E-02
  9047.9957        1.0235092       0.26160772E-02
  9050.0061        1.0299763       0.17843492E-02
  9051.9998        1.0308181       0.22480777E-03
  9053.9944        1.0310364       0.93289345E-03
  9056.0075        1.0347213      -0.92491793E-03
  9058.0039        1.0274923      -0.29753793E-02
  9060.0012        1.0230022      -0.18737512E-02
  9061.9994        1.0201695      -0.11859019E-02
  9063.9986        1.0184257      -0.14461174E-02
  9065.9986        1.0145503      -0.18921844E-02
  9067.9995        1.0110192      -0.12930121E-02
  9070.0013        1.0095388      -0.10858181E-02
  9072.0040        1.0068352      -0.17165774E-02
  9074.0077        1.0028258      -0.18995708E-02
  9075.9945       0.99941870      -0.10194818E-02
  9077.9999       0.99891951      -0.12449168E-02
  9080.0063       0.99458883      -0.14811961E-02
  9083.0086       0.99170600      -0.11163015E-02
  9085.9952       0.98814892      -0.11448685E-02
  9089.0016       0.98509051      -0.61324579E-03
  9091.9923       0.98471714      -0.40522613E-03
  9095.0027       0.98290476       0.45526593E-03
  9097.9974       0.98769731       0.98971497E-03
  9100.9941       0.98908020       0.54381157E-03
  9103.9929       0.99120353       0.65919100E-03
  9106.9936       0.99328101       0.37541644E-03
  9109.9964       0.99370352       0.48663789E-03
  9113.0013       0.99645086       0.57642895E-03
  9116.0081       0.99741531       0.60930904E-03
  9118.9991        1.0003513       0.59564763E-03
  9121.9920        1.0012250       0.43855601E-03
  9125.0050        1.0032315       0.35800151E-03
  9128.0020        1.0036230      -0.72768702E-04
  9131.0010        1.0030410      -0.29372290E-03
  9134.0021        1.0021066      -0.19971303E-03
  9137.0052        1.0020881      -0.27616485E-03
  9139.9923        1.0006980      -0.99547528E-05
  9142.9994        1.0022742       0.36542686E-03
  9146.0086        1.0031431       0.22854964E-03
  9149.0017        1.0038921      -0.22233089E-03
  9151.9968        1.0020573      -0.48896646E-03
  9154.9940        1.0012078      -0.32904490E-03
  9157.9932        1.0003301      -0.48466125E-04
  9160.9944        1.0011630      -0.57944516E-03
  9163.9976       0.99709707      -0.39331249E-03
  9167.0028       0.99904615       0.20696013E-03
  9169.9919       0.99858343      -0.54480320E-03
  9173.0011       0.99602417      -0.89251984E-03
  9175.9943       0.99347230      -0.31969469E-03
  9179.0075       0.99435022       0.25034915E-03

File: Examples/CuCeO2/exp_initial.nor
# Athena data file -- Athena version 0.8.056
# Saving REF2=REF3_40C_before_201610310545_Cu-CeO2-1CO4O2-40C_0000.txt as normalized mu(E)
# .  Element=Cu   Edge=k
# Background parameters
# .  E0=8990.994  Eshift=0.000  Rbkg=1.000
# .  Standard=0: None
# .  Kweight=2.0  Edge step=640370.378
# .  Fixed step=no    Flatten=yes
# .  Pre-edge range: [ -50.000 : -30.000 ]
# .  Pre-edge line: -1.4832e+006 + 167.44 * E
# .  Normalization range: [ 40.000 : 134.011 ]
# .  Post-edge polynomial: 6.4096e+005 + 2.411 * E + 0 * E^2
# .  Spline range: [ 0.952 : 134.023 ]   Clamps: 0/24
# Foreward FT parameters
# .  Kweight=0.5   Window=hanning   Phase correction=0
# .  k-range: [ 2.000 : 5.931 ]   dk=1.00
# Backward FT parameters
# .  R-range: [ 1.000 : 3.000 ]
# .  dR=0.00   Window=hanning
# Plotting parameters
# .  Multiplier=1   Y-offset=0.000
# .
#------------------------
#  energy norm der_norm i0
  8879.0024       0.14060741E-01  -0.27117860E-03    1.0000000
  8883.9922       0.12707607E-01  -0.25460759E-03    1.0000000
  8889.0048       0.11514052E-01  -0.22295927E-03    1.0000000
  8894.0062       0.10474904E-01  -0.23568863E-03    1.0000000
  8898.9963       0.91591757E-02  -0.25553455E-03    1.0000000
  8903.9921       0.79231470E-02  -0.24851242E-03    1.0000000
  8908.9938       0.66746815E-02  -0.22855688E-03    1.0000000
  8914.0011       0.56355232E-02  -0.23977819E-03    1.0000000
  8918.9972       0.42760802E-02  -0.20352913E-03    1.0000000
  8923.9990       0.36006748E-02  -0.15164306E-03    1.0000000
  8929.0065       0.27582346E-02  -0.21776834E-03    1.0000000
  8934.0026       0.14221904E-02  -0.18541205E-03    1.0000000
  8939.0045       0.90448383E-03  -0.15067418E-03    1.0000000
  8943.9949      -0.83387312E-04  -0.13019608E-03    1.0000000
  8949.0083      -0.39796664E-03  -0.55022190E-04    1.0000000
  8950.0082      -0.41425080E-03   0.92214070E-04    1.0000000
  8951.0084      -0.21353301E-03   0.68437482E-04    1.0000000
  8951.9915      -0.27852091E-03  -0.21379488E-04    1.0000000
  8952.9921      -0.25594399E-03   0.12387707E-04    1.0000000
  8953.9929      -0.25372782E-03   0.67709344E-04    1.0000000
  8954.9940      -0.12039757E-03   0.10818781E-03    1.0000000
  8955.9953      -0.37098432E-04  -0.72932497E-05    1.0000000
  8956.9968      -0.13500452E-03   0.30065694E-04    1.0000000
  8957.9985       0.23131102E-04   0.25523011E-03    1.0000000
  8959.0005       0.37640616E-03   0.16628640E-03    1.0000000
  8960.0027       0.35639960E-03   0.10231113E-03    1.0000000
  8961.0051       0.58150351E-03   0.32964040E-03    1.0000000
  8962.0078       0.10173628E-02   0.26238771E-03    1.0000000
  8962.9934       0.11032013E-02   0.30309913E-03    1.0000000
  8963.9965       0.16201442E-02   0.51290940E-03    1.0000000
  8964.9999       0.21323421E-02   0.27152092E-03    1.0000000
  8966.0035       0.21650697E-02   0.55378369E-03    1.0000000
  8967.0073       0.32440066E-02   0.82114185E-03    1.0000000
  8967.9940       0.37995906E-02   0.67187127E-03    1.0000000
  8968.9983       0.45817046E-02   0.10103295E-02    1.0000000
  8970.0028       0.58291140E-02   0.95019224E-03    1.0000000
  8971.0075       0.64908645E-02   0.98945037E-03    1.0000000
  8971.9952       0.78004634E-02   0.89434631E-03    1.0000000
  8973.0004       0.82731410E-02   0.18464239E-02    1.0000000
  8974.0058       0.11512907E-01   0.42508381E-02    1.0000000
  8974.9941       0.16748182E-01   0.70069979E-02    1.0000000
  8976.0000       0.25486208E-01   0.86455579E-02    1.0000000
  8977.0061       0.34142971E-01   0.68087898E-02    1.0000000
  8977.9951       0.39070434E-01   0.69464558E-02    1.0000000
  8979.0016       0.48005041E-01   0.14923464E-01    1.0000000
  8980.0084       0.69116916E-01   0.25616902E-01    1.0000000
  8980.9981       0.99148423E-01   0.36467440E-01    1.0000000
  8982.0054       0.14193982       0.55531687E-01    1.0000000
  8982.9955       0.21006635       0.81717936E-01    1.0000000
  8984.0032       0.30519921       0.98775206E-01    1.0000000
  8984.9938       0.40744806       0.95928855E-01    1.0000000
  8986.0020       0.49693719       0.76054437E-01    1.0000000
  8986.9930       0.55949640       0.60875134E-01    1.0000000
  8988.0016       0.61866701       0.71438164E-01    1.0000000
  8988.9931       0.70238104       0.10476149        1.0000000
  8990.0022       0.82825044       0.12767671        1.0000000
  8990.9941       0.95786242       0.11755437        1.0000000
  8992.0037        1.0637911       0.91351904E-01    1.0000000
  8992.9961        1.1412597       0.62889294E-01    1.0000000
  8994.0061        1.1902369       0.40367861E-01    1.0000000
  8994.9989        1.2226269       0.29209904E-01    1.0000000
  8995.9920        1.2487565       0.19795310E-01    1.0000000
  8997.0027        1.2628086       0.39030885E-02    1.0000000
  8997.9962        1.2570957      -0.12090948E-01    1.0000000
  8999.0074        1.2390867      -0.23052934E-01    1.0000000
  9000.0014        1.2113880      -0.31021969E-01    1.0000000
  9000.9956        1.1779224      -0.34938639E-01    1.0000000
  9002.0074        1.1418160      -0.36828191E-01    1.0000000
  9003.0021        1.1045432      -0.35914491E-01    1.0000000
  9003.9970        1.0708762      -0.33189666E-01    1.0000000
  9004.9921        1.0390096      -0.26770459E-01    1.0000000
  9006.0048        1.0176416      -0.19167736E-01    1.0000000
  9007.0004        1.0010318      -0.11691144E-01    1.0000000
  9007.9962       0.99487383      -0.84926714E-02    1.0000000
  9010.0059       0.97628170      -0.83006777E-02    1.0000000
  9011.9990       0.96267894      -0.72301497E-02    1.0000000
  9013.9931       0.94848121      -0.79336029E-02    1.0000000
  9016.0056       0.93192540      -0.82694532E-02    1.0000000
  9018.0014       0.91636751      -0.87718165E-02    1.0000000
  9019.9982       0.89793159      -0.77131962E-02    1.0000000
  9021.9959       0.88658688      -0.52640268E-02    1.0000000
  9023.9945       0.87792499      -0.25042201E-02    1.0000000
  9025.9940       0.87760514       0.10912879E-02    1.0000000
  9027.9944       0.88332086       0.47666491E-02    1.0000000
  9029.9957       0.89771124       0.70906446E-02    1.0000000
  9031.9979       0.91274032       0.11115896E-01    1.0000000
  9034.0011       0.94326667       0.12200713E-01    1.0000000
  9036.0051       0.96266352       0.10058227E-01    1.0000000
  9037.9925       0.98444186       0.10042584E-01    1.0000000
  9039.9984        1.0037950       0.88322420E-02    1.0000000
  9042.0051        1.0209166       0.65477583E-02    1.0000000
  9043.9952        1.0309954       0.46966772E-02    1.0000000
  9046.0038        1.0407275       0.35940360E-02    1.0000000
  9047.9957        1.0464043       0.15259144E-02    1.0000000
  9050.0061        1.0478662      -0.14634533E-02    1.0000000
  9051.9998        1.0415763      -0.23061345E-02    1.0000000
  9053.9944        1.0396965      -0.40753235E-02    1.0000000
  9056.0075        1.0262764      -0.34087771E-02    1.0000000
  9058.0039        1.0270621       0.17530320E-02    1.0000000
  9060.0012        1.0343067       0.64091303E-04    1.0000000
  9061.9994        1.0283479      -0.32961363E-02    1.0000000
  9063.9986        1.0221611      -0.26278160E-02    1.0000000
  9065.9986        1.0188696      -0.21704754E-02    1.0000000
  9067.9995        1.0145083      -0.15258944E-02    1.0000000
  9070.0013        1.0137934      -0.75321073E-03    1.0000000
  9072.0040        1.0125240      -0.16409047E-02    1.0000000
  9074.0077        1.0082518      -0.31440499E-02    1.0000000
  9075.9945        1.0010063      -0.31595648E-02    1.0000000
  9077.9999       0.99666689      -0.19706800E-02    1.0000000
  9080.0063       0.99413423      -0.20613655E-02    1.0000000
  9083.0086       0.98763293      -0.24885133E-02    1.0000000
  9085.9952       0.98077409      -0.18470446E-02    1.0000000
  9089.0016       0.97810806      -0.14551243E-02    1.0000000
  9091.9923       0.97359315      -0.10017963E-02    1.0000000
  9095.0027       0.97364272       0.13274708E-03    1.0000000
  9097.9974       0.97593792       0.53686252E-03    1.0000000
  9100.9941       0.97840333       0.88091753E-03    1.0000000
  9103.9929       0.98276451       0.16883409E-02    1.0000000
  9106.9936       0.99007866       0.14347154E-02    1.0000000
  9109.9964       0.99292508       0.79724494E-03    1.0000000
  9113.0013       0.99641643       0.10209631E-02    1.0000000
  9116.0081        1.0006120       0.95258571E-03    1.0000000
  9118.9991        1.0036756       0.37501510E-03    1.0000000
  9121.9920        1.0043982       0.84980542E-03    1.0000000
  9125.0050        1.0103272       0.17101281E-02    1.0000000
