Repository: gudasergey/pyFitIt

# pyFitIt
Python implementation of FitIt software to fit X-ray absorption near edge structure (XANES). The python version is extended with additional features: machine learning, automatic component analysis, joint convolution fitting and others.

## Features
- Uses ipywidgets to construct the portable GUI
- Calculates XANES by [FDMNES](http://neel.cnrs.fr/spip.php?rubrique1007&lang=en) or [FEFF](http://monalisa.phys.washington.edu/)
- Interpolates XANES in order to speedup fitting. Support different types of interpolation point generation: grid, random, [IHS](http://people.sc.fsu.edu/~jburkardt/cpp_src/ihs/ihs.html) and various interpolation methods including machine learning algorithms

File: Examples/EXAFS/exp/TiCl4THF2.chik
# XDI/1.0 Athena/0.9.26
# Element.edge:                  K
# Element.symbol:                Ti
# Column.1:                      k inverse Angstrom
# Column.2:                      chi
# Column.3:                      chik
# Column.4:                      chik2
# Column.5:                      chik3
# Column.6:                      window
# Column.7:                      energy
# Athena.e0:                     4976.370
# Athena.eshift:                 0
# Athena.rbkg:                   1.0
# Athena.importance:             1
# Athena.standard:               None
# Athena.bkg_kweight:            2
# Athena.edge_step:              0.8431511
# Athena.fixed_step:             no
# Athena.pre_edge_range:         -211.180 -12.050
# Athena.pre_edge_line:          12.291260 - 0.00270249 * E
# Athena.normalization_range:    165.610 1501.730
# Athena.post_edge_polynomial:   25.575501 - 0.00780353 * E + 5.2267078e-007 * E^2 + 0 * E^3
# Athena.spline_range_energy:    0.000 1501.000
# Athena.clamps:                 0 24
# Athena.spline_range_k:         0.000 19.849
# Athena.kweight:                2
# Athena.window:                 hanning
# Athena.phase_correction:       no
# Athena.k_range:                3.000 11
# Athena.dk:                     1
# Athena.r_range:                1 3
# Athena.dr:                     0.0
# Athena.window:                 hanning
# Athena.plot_multiplier:        1
# Athena.y_offset:               0
# ///
#------------------------
#  k chi chik chik2 chik3 win energy
  0.0000000      -0.30969258       -0.0000000       -0.0000000       -0.0000000        0.0000000        4976.3700
  0.50000000E-01  -0.27908672      -0.13954336E-01  -0.69771680E-03  -0.34885840E-04    0.0000000        4976.3795
  0.10000000      -0.24848087      -0.24848087E-01  -0.24848087E-02  -0.24848087E-03    0.0000000        4976.4081
  0.15000000      -0.21787501      -0.32681251E-01  -0.49021877E-02  -0.73532816E-03    0.0000000        4976.4557
  0.20000000      -0.18726915      -0.37453830E-01  -0.74907661E-02  -0.14981532E-02    0.0000000        4976.5224
  0.25000000      -0.15666330      -0.39165824E-01  -0.97914560E-02  -0.24478640E-02    0.0000000        4976.6081
  0.30000000      -0.14309239      -0.42927718E-01  -0.12878315E-01  -0.38634946E-02    0.0000000        4976.7129
  0.35000000      -0.14223440      -0.49782040E-01  -0.17423714E-01  -0.60983000E-02    0.0000000        4976.8367
  0.40000000      -0.13806786      -0.55227143E-01  -0.22090857E-01  -0.88363429E-02    0.0000000        4976.9796
  0.45000000      -0.13166284      -0.59248276E-01  -0.26661724E-01  -0.11997776E-01    0.0000000        4977.1415
  0.50000000      -0.12503156      -0.62515779E-01  -0.31257889E-01  -0.15628945E-01    0.0000000        4977.3225
  0.55000000      -0.11325763      -0.62291698E-01  -0.34260434E-01  -0.18843239E-01    0.0000000        4977.5225
  0.60000000      -0.94761897E-01  -0.56857138E-01  -0.34114283E-01  -0.20468570E-01    0.0000000        4977.7416
  0.65000000      -0.66720007E-01  -0.43368004E-01  -0.28189203E-01  -0.18322982E-01    0.0000000        4977.9797
  0.70000000      -0.33179007E-01  -0.23225305E-01  -0.16257713E-01  -0.11380399E-01    0.0000000        4978.2369
  0.75000000       0.88415671E-03   0.66311753E-03   0.49733815E-03   0.37300361E-03    0.0000000        4978.5131
  0.80000000       0.40254520E-01   0.32203616E-01   0.25762893E-01   0.20610314E-01    0.0000000        4978.8084
  0.85000000       0.73800439E-01   0.62730373E-01   0.53320817E-01   0.45322695E-01    0.0000000        4979.1227
  0.90000000       0.94369672E-01   0.84932705E-01   0.76439434E-01   0.68795491E-01    0.0000000        4979.4561
  0.95000000       0.10175380       0.96666108E-01   0.91832802E-01   0.87241162E-01    0.0000000        4979.8085
  1.0000000       0.92914207E-01   0.92914207E-01   0.92914207E-01   0.92914207E-01    0.0000000        4980.1800
  1.0500000       0.73629523E-01   0.77310999E-01   0.81176549E-01   0.85235376E-01    0.0000000        4980.5705
  1.1000000       0.34444488E-01   0.37888937E-01   0.41677831E-01   0.45845614E-01    0.0000000        4980.9801
  1.1500000      -0.23193751E-03  -0.26672814E-03  -0.30673736E-03  -0.35274797E-03    0.0000000        4981.4087
  1.2000000      -0.27873439E-01  -0.33448126E-01  -0.40137752E-01  -0.48165302E-01    0.0000000        4981.8564
  1.2500000      -0.63412784E-01  -0.79265980E-01  -0.99082475E-01  -0.12385309        0.0000000        4982.3231
  1.3000000      -0.93473926E-01  -0.12151610      -0.15797094      -0.20536222        0.0000000        4982.8089
  1.3500000      -0.11898994      -0.16063643      -0.21685917      -0.29275989        0.0000000        4983.3137
  1.4000000      -0.13786813      -0.19301538      -0.27022153      -0.37831014        0.0000000        4983.8376
  1.4500000      -0.15059598      -0.21836417      -0.31662805      -0.45911068        0.0000000        4984.3805
  1.5000000      -0.14893604      -0.22340405      -0.33510608      -0.50265912        0.0000000        4984.9425
  1.5500000      -0.13742805      -0.21301348      -0.33017090      -0.51176489        0.0000000        4985.5235
  1.6000000      -0.11477832      -0.18364531      -0.29383250      -0.47013200        0.0000000        4986.1236
  1.6500000      -0.86154956E-01  -0.14215568      -0.23455687      -0.38701883        0.0000000        4986.7427
  1.7000000      -0.53468388E-01  -0.90896260E-01  -0.15452364      -0.26269019        0.0000000        4987.3809
  1.7500000      -0.22397702E-01  -0.39195978E-01  -0.68592962E-01  -0.12003768        0.0000000        4988.0381
  1.8000000       0.47507649E-02   0.85513768E-02   0.15392478E-01   0.27706461E-01    0.0000000        4988.7143
  1.8500000       0.29540644E-01   0.54650192E-01   0.10110285       0.18704028        0.0000000        4989.4097
  1.9000000       0.46310728E-01   0.87990383E-01   0.16718173       0.31764528        0.0000000        4990.1240
  1.9500000       0.55100159E-01   0.10744531       0.20951836       0.40856079        0.0000000        4990.8575
  2.0000000       0.58387809E-01   0.11677562       0.23355124       0.46710247        0.0000000        4991.6099
  2.0500000       0.60101956E-01   0.12320901       0.25257847       0.51778586        0.0000000        4992.3815
  2.1000000       0.60678656E-01   0.12742518       0.26759287       0.56194504        0.0000000        4993.1720
  2.1500000       0.60028305E-01   0.12906085       0.27748084       0.59658380        0.0000000        4993.9817
  2.2000000       0.58838752E-01   0.12944526       0.28477956       0.62651504        0.0000000        4994.8103
  2.2500000       0.57428749E-01   0.12921469       0.29073304       0.65414935        0.0000000        4995.6580
  2.3000000       0.56037079E-01   0.12888528       0.29643615       0.68180314        0.0000000        4996.5248
  2.3500000       0.54000766E-01   0.12690180       0.29821923       0.70081519        0.0000000        4997.4106
  2.4000000       0.51732660E-01   0.12415838       0.29798012       0.71515230        0.0000000        4998.3155
  2.4500000       0.48666875E-01   0.11923384       0.29212292       0.71570115        0.0000000        4999.2394
  2.5000000       0.46073713E-01   0.11518428       0.28796070       0.71990176        0.0000000        5000.1824
  2.5500000       0.43944973E-01   0.11205968       0.28575219       0.72866808       0.61558211E-02    5001.1444
  2.6000000       0.41198380E-01   0.10711579       0.27850105       0.72410273       0.24471708E-01    5002.1255
  2.6500000       0.38000257E-01   0.10070068       0.26685681       0.70717053       0.54496663E-01    5003.1256
  2.7000000       0.33346260E-01   0.90034903E-01   0.24309424       0.65635444       0.95491374E-01    5004.1448
  2.7500000       0.27149816E-01   0.74661993E-01   0.20532048       0.56463132       0.14644642        5005.1830
  2.8000000       0.23426946E-01   0.65595448E-01   0.18366725       0.51426831       0.20610711        5006.2403
  2.8500000       0.25720614E-01   0.73303750E-01   0.20891569       0.59540971       0.27300441        5007.3166
  2.9000000       0.29461238E-01   0.85437591E-01   0.24776901       0.71853014       0.34549108        5008.4120
  2.9500000       0.16808020E-01   0.49583658E-01   0.14627179       0.43150178       0.42178228        5009.5264
  3.0000000       0.14942259E-02   0.44826778E-02   0.13448033E-01   0.40344100E-01   0.49999945        5010.6599
  3.0500000      -0.99360702E-02  -0.30305014E-01  -0.92430293E-01  -0.28191239       0.57821664        5011.8124
  3.1000000      -0.21336341E-01  -0.66142657E-01  -0.20504224      -0.63563093       0.65450787        5012.9839
  3.1500000      -0.36299861E-01  -0.11434456      -0.36018538       -1.1345839       0.72699461        5014.1746
  3.2000000      -0.40907255E-01  -0.13090322      -0.41889029       -1.3404489       0.79389200        5015.3842
  3.2500000      -0.44378172E-01  -0.14422906      -0.46874444       -1.5234194       0.85355281        5016.6130
  3.3000000      -0.50339240E-01  -0.16611949      -0.54819432       -1.8090413       0.90450798        5017.8607
  3.3500000      -0.56633363E-01  -0.18972177      -0.63556792       -2.1291525       0.94550284        5019.1275
  3.4000000      -0.58582973E-01  -0.19918211      -0.67721917       -2.3025452       0.97552795        5020.4134
  3.4500000      -0.56599957E-01  -0.19526985      -0.67368099       -2.3241994       0.99384401        5021.7183
  3.5000000      -0.54088865E-01  -0.18931103      -0.66258859       -2.3190601        1.0000000        5023.0423
  3.5500000      -0.52800285E-01  -0.18744101      -0.66541560       -2.3622254        1.0000000        5024.3853
  3.6000000      -0.51441445E-01  -0.18518920      -0.66668113       -2.4000521        1.0000000        5025.7474
  3.6500000      -0.49696563E-01  -0.18139246      -0.66208247       -2.4166010        1.0000000        5027.1285
  3.7000000      -0.47289711E-01  -0.17497193      -0.64739614       -2.3953657        1.0000000        5028.5287
  3.7500000      -0.44245736E-01  -0.16592151      -0.62220566       -2.3332712        1.0000000        5029.9479
  3.8000000      -0.40556609E-01  -0.15411512      -0.58563744       -2.2254223        1.0000000        5031.3862
  3.8500000      -0.35871980E-01  -0.13810712      -0.53171242       -2.0470928        1.0000000        5032.8435
  3.9000000      -0.30316382E-01  -0.11823389      -0.46111217       -1.7983375        1.0000000        5034.3199
  3.9500000      -0.23572477E-01  -0.93111283E-01  -0.36778957       -1.4527688        1.0000000        5035.8153
  4.0000000      -0.16791400E-01  -0.67165602E-01  -0.26866241       -1.0746496        1.0000000        5037.3297
  4.0500000      -0.67810665E-02  -0.27463320E-01  -0.11122644      -0.45046710        1.0000000        5038.8633
  4.1000000       0.25940165E-02   0.10635468E-01   0.43605417E-01   0.17878221        1.0000000        5040.4158
  4.1500000       0.12466530E-01   0.51736100E-01   0.21470482       0.89102498        1.0000000        5041.9874
  4.2000000       0.23801283E-01   0.99965389E-01   0.41985464        1.7633895        1.0000000        5043.5781
  4.2500000       0.35671587E-01   0.15160424       0.64431803        2.7383516        1.0000000        5045.1878
  4.3000000       0.47892050E-01   0.20593581       0.88552400        3.8077532        1.0000000        5046.8166
  4.3500000       0.59832169E-01   0.26026994        1.1321742        4.9249579        1.0000000        5048.4644
  4.4000000       0.67953719E-01   0.29899637        1.3155840        5.7885696        1.0000000        5050.1313
  4.4500000       0.74860149E-01   0.33312766        1.4824181        6.5967605        1.0000000        5051.8172
  4.5000000       0.81115698E-01   0.36502064        1.6425929        7.3916680        1.0000000        5053.5222
  4.5500000       0.83801821E-01   0.38129828        1.7349072        7.8938277        1.0000000        5055.2462
  4.6000000       0.81596380E-01   0.37534335        1.7265794        7.9422653        1.0000000        5056.9893
  4.6500000       0.74246372E-01   0.34524563        1.6053922        7.4650737        1.0000000        5058.7514
  4.7000000       0.62614112E-01   0.29428632        1.3831457        6.5007849        1.0000000        5060.5325
  4.7500000       0.47928263E-01   0.22765925        1.0813814        5.1365618        1.0000000        5062.3328
  4.8000000       0.32476474E-01   0.15588708       0.74825797        3.5916382        1.0000000        5064.1520
  4.8500000       0.16675292E-01   0.80875166E-01   0.39224456        1.9023861        1.0000000        5065.9903
  4.9000000       0.57227318E-02   0.28041386E-01   0.13740279       0.67327367        1.0000000        5067.8477
  4.9500000      -0.40438751E-02  -0.20017182E-01  -0.99085050E-01  -0.49047100        1.0000000        5069.7241
  5.0000000      -0.15531566E-01  -0.77657829E-01  -0.38828914       -1.9414457        1.0000000        5071.6196
  5.0500000      -0.25155639E-01  -0.12703598      -0.64153170       -3.2397351        1.0000000        5073.5341
  5.1000000      -0.32791446E-01  -0.16723638      -0.85290552       -4.3498181        1.0000000        5075.4677
  5.1500000      -0.38824427E-01  -0.19994580       -1.0297209       -5.3030624        1.0000000        5077.4203
  5.2000000      -0.43645158E-01  -0.22695482       -1.1801651       -6.1368584        1.0000000        5079.3920
  5.2500000      -0.46082278E-01  -0.24193196       -1.2701428       -6.6682496        1.0000000        5081.3827
  5.3000000      -0.49125358E-01  -0.26036440       -1.3799313       -7.3136359        1.0000000        5083.3925
  5.3500000      -0.51091069E-01  -0.27333722       -1.4623541       -7.8235946        1.0000000        5085.4213
  5.4000000      -0.51836488E-01  -0.27991704       -1.5115520       -8.1623808        1.0000000        5087.4691
  5.4500000      -0.51652882E-01  -0.28150821       -1.5342197       -8.3614975        1.0000000        5089.5361
  5.5000000      -0.50253847E-01  -0.27639616       -1.5201789       -8.3609838        1.0000000        5091.6220
  5.5500000      -0.48198307E-01  -0.26750060       -1.4846283       -8.2396873        1.0000000        5093.7270
  5.6000000      -0.44417873E-01  -0.24874009       -1.3929445       -7.8004891        1.0000000        5095.8511
  5.6500000      -0.39109539E-01  -0.22096890       -1.2484743       -7.0538796        1.0000000        5097.9942
  5.7000000      -0.32418317E-01  -0.18478441       -1.0532711       -6.0036454        1.0000000        5100.1564
  5.7500000      -0.24257428E-01  -0.13948021      -0.80201121       -4.6115644        1.0000000        5102.3376
  5.8000000      -0.18085747E-01  -0.10489733      -0.60840454       -3.5287463        1.0000000        5104.5379
  5.8500000      -0.10696761E-01  -0.62576050E-01  -0.36606989       -2.1415089        1.0000000        5106.7572
  5.9000000      -0.34713286E-03  -0.20480839E-02  -0.12083695E-01  -0.71293800E-01    1.0000000        5108.9955
  5.9500000       0.10207259E-01   0.60733193E-01   0.36136250        2.1501069        1.0000000        5111.2530
  6.0000000       0.20938619E-01   0.12563171       0.75379029        4.5227417        1.0000000        5113.5294
  6.0500000       0.27950584E-01   0.16910103        1.0230612        6.1895206        1.0000000        5115.8249
  6.1000000       0.34927362E-01   0.21305691        1.2996471        7.9278476        1.0000000        5118.1395
  6.1500000       0.42020710E-01   0.25842737        1.5893283        9.7743690        1.0000000        5120.4731
  6.2000000       0.46674067E-01   0.28937922        1.7941511        11.123737        1.0000000        5122.8258
  6.2500000       0.47970770E-01   0.29981731        1.8738582        11.711614        1.0000000        5125.1975
  6.3000000       0.47623535E-01   0.30002827        1.8901781        11.908122        1.0000000        5127.5883
  6.3500000       0.44276180E-01   0.28115374        1.7853263        11.336822        1.0000000        5129.9981
  6.4000000       0.37815806E-01   0.24202116        1.5489354        9.9131867        1.0000000        5132.4269
  6.4500000       0.30213570E-01   0.19487753        1.2569601        8.1073923        1.0000000        5134.8749
  6.5000000       0.24132795E-01   0.15686317        1.0196106        6.6274689        1.0000000        5137.3418
  6.5500000       0.17978381E-01   0.11775839       0.77131748        5.0521295        1.0000000        5139.8278
  6.6000000       0.10375107E-01   0.68475703E-01   0.45193964        2.9828016        1.0000000        5142.3329
  6.6500000       0.27097038E-02   0.18019530E-01   0.11982988       0.79686869        1.0000000        5144.8570
  6.7000000      -0.16133138E-02  -0.10809203E-01  -0.72421657E-01  -0.48522511        1.0000000        5147.4002
  6.7500000      -0.59993461E-02  -0.40495586E-01  -0.27334521       -1.8450801        1.0000000        5149.9624
  6.8000000      -0.10716496E-01  -0.72872172E-01  -0.49553077       -3.3696092        1.0000000        5152.5437
  6.8500000      -0.14247461E-01  -0.97595109E-01  -0.66852649       -4.5794065        1.0000000        5155.1440
  6.9000000      -0.17149438E-01  -0.11833112      -0.81648475       -5.6337448        1.0000000        5157.7633
  6.9500000      -0.17909460E-01  -0.12447075      -0.86507170       -6.0122483        1.0000000        5160.4018
  7.0000000      -0.19523759E-01  -0.13666631      -0.95666420       -6.6966494        1.0000000        5163.0592
  7.0500000      -0.20752057E-01  -0.14630200       -1.0314291       -7.2715751        1.0000000        5165.7357
  7.1000000      -0.21482508E-01  -0.15252580       -1.0829332       -7.6888258        1.0000000        5168.4313
  7.1500000      -0.21189190E-01  -0.15150271       -1.0832444       -7.7451971        1.0000000        5171.1459
  7.2000000      -0.21080068E-01  -0.15177649       -1.0927907       -7.8680933        1.0000000        5173.8796
  7.2500000      -0.19757493E-01  -0.14324183       -1.0385032       -7.5291485        1.0000000        5176.6323
  7.3000000      -0.17975651E-01  -0.13122225      -0.95792243       -6.9928337        1.0000000        5179.4040
  7.3500000      -0.16338958E-01  -0.12009134      -0.88267135       -6.4876344        1.0000000        5182.1949
  7.4000000      -0.14182746E-01  -0.10495232      -0.77664719       -5.7471892        1.0000000        5185.0047
  7.4500000      -0.10729415E-01  -0.79934142E-01  -0.59550936       -4.4365447        1.0000000        5187.8336
  7.5000000      -0.68641232E-02  -0.51480924E-01  -0.38610693       -2.8958020        1.0000000        5190.6816
  7.5500000      -0.40285279E-02  -0.30415386E-01  -0.22963616       -1.7337530        1.0000000        5193.5486
  7.6000000       0.17254582E-03   0.13113482E-02   0.99662463E-02   0.75743472E-01    1.0000000        5196.4347
  7.6500000       0.47282919E-02   0.36171433E-01   0.27671146        2.1168427        1.0000000        5199.3398
  7.7000000       0.78588119E-02   0.60512851E-01   0.46594896        3.5878070        1.0000000        5202.2640
  7.7500000       0.10763129E-01   0.83414250E-01   0.64646043        5.0100684        1.0000000        5205.2072
  7.8000000       0.14107962E-01   0.11004210       0.85832838        6.6949614        1.0000000        5208.1694
  7.8500000       0.16357803E-01   0.12840876        1.0080087        7.9128686        1.0000000        5211.1507
  7.9000000       0.16805188E-01   0.13276099        1.0488118        8.2856132        1.0000000        5214.1511
  7.9500000       0.17391527E-01   0.13826264        1.0991880        8.7385447        1.0000000        5217.1705
  8.0000000       0.16933480E-01   0.13546784        1.0837427        8.6699420        1.0000000        5220.2090
  8.0500000       0.15783287E-01   0.12705546        1.0227964        8.2335113        1.0000000        5223.2665
  8.1000000       0.14402391E-01   0.11665937       0.94494090        7.6540213        1.0000000        5226.3431
  8.1500000       0.12716057E-01   0.10363586       0.84463228        6.8837531        1.0000000        5229.4387
  8.2000000       0.10060164E-01   0.82493346E-01   0.67644544        5.5468526        1.0000000        5232.5533
  8.2500000       0.72521125E-02   0.59829928E-01   0.49359691        4.0721745        1.0000000        5235.6870
  8.3000000       0.50883898E-02   0.42233636E-01   0.35053917        2.9094752        1.0000000        5238.8398
  8.3500000       0.24960538E-02   0.20842049E-01   0.17403111        1.4531597        1.0000000        5242.0116
  8.4000000      -0.35389673E-03  -0.29727326E-02  -0.24970953E-01  -0.20975601        1.0000000        5245.2025
  8.4500000      -0.22610574E-02  -0.19105935E-01  -0.16144515       -1.3642116        1.0000000        5248.4124
  8.5000000      -0.45989040E-02  -0.39090684E-01  -0.33227082       -2.8243019        1.0000000        5251.6413
  8.5500000      -0.65399670E-02  -0.55916718E-01  -0.47808793       -4.0876518        1.0000000        5254.8894
  8.6000000      -0.87375867E-02  -0.75143246E-01  -0.64623191       -5.5575944        1.0000000        5258.1564
  8.6500000      -0.99094486E-02  -0.85716730E-01  -0.74144972       -6.4135401        1.0000000        5261.4425
  8.7000000      -0.11228875E-01  -0.97691211E-01  -0.84991354       -7.3942478        1.0000000        5264.7477
  8.7500000      -0.11636818E-01  -0.10182216      -0.89094389       -7.7957591        1.0000000        5268.0719
  8.8000000      -0.12216718E-01  -0.10750711      -0.94606261       -8.3253510        1.0000000        5271.4152
  8.8500000      -0.12289144E-01  -0.10875892      -0.96251645       -8.5182706        1.0000000        5274.7775
  8.9000000      -0.11829367E-01  -0.10528136      -0.93700413       -8.3393368        1.0000000        5278.1588
  8.9500000      -0.10922118E-01  -0.97752958E-01  -0.87488898       -7.8302563        1.0000000        5281.5592
  9.0000000      -0.97088234E-02  -0.87379411E-01  -0.78641470       -7.0777323        1.0000000        5284.9787
  9.0500000      -0.81253709E-02  -0.73534606E-01  -0.66548819       -6.0226681        1.0000000        5288.4172
  9.1000000      -0.60159215E-02  -0.54744886E-01  -0.49817846       -4.5334240        1.0000000        5291.8748
  9.1500000      -0.31157269E-02  -0.28508901E-01  -0.26085644       -2.3868364        1.0000000        5295.3514
  9.2000000      -0.11459834E-02  -0.10543048E-01  -0.96996038E-01  -0.89236355        1.0000000        5298.8470
  9.2500000       0.72539053E-03   0.67098624E-02   0.62066227E-01   0.57411260        1.0000000        5302.3618
  9.3000000       0.28448908E-02   0.26457484E-01   0.24605460        2.2883078        1.0000000        5305.8955
  9.3500000       0.47083507E-02   0.44023079E-01   0.41161579        3.8486077        1.0000000        5309.4483
  9.4000000       0.59563865E-02   0.55990033E-01   0.52630631        4.9472793        1.0000000        5313.0202
  9.4500000       0.71476122E-02   0.67544935E-01   0.63829963        6.0319315        1.0000000        5316.6111
  9.5000000       0.80406131E-02   0.76385824E-01   0.72566533        6.8938206        1.0000000        5320.2211
  9.5500000       0.87861130E-02   0.83907379E-01   0.80131547        7.6525627        1.0000000        5323.8501
  9.6000000       0.83759027E-02   0.80408666E-01   0.77192320        7.4104627        1.0000000        5327.4981
  9.6500000       0.81270165E-02   0.78425709E-01   0.75680809        7.3031981        1.0000000        5331.1652
  9.7000000       0.76420385E-02   0.74127773E-01   0.71903940        6.9746822        1.0000000        5334.8514
  9.7500000       0.68273557E-02   0.66566718E-01   0.64902550        6.3279986        1.0000000        5338.5566
  9.8000000       0.55363106E-02   0.54255844E-01   0.53170727        5.2107313        1.0000000        5342.2809
  9.8500000       0.45435812E-02   0.44754275E-01   0.44082961        4.3421717        1.0000000        5346.0242
  9.9000000       0.35882354E-02   0.35523530E-01   0.35168295        3.4816612        1.0000000        5349.7865
  9.9500000       0.23777950E-02   0.23659060E-01   0.23540765        2.3423061        1.0000000        5353.5679
  10.000000       0.10795747E-02   0.10795747E-01   0.10795747        1.0795747        1.0000000        5357.3684
  10.050000       0.17693038E-03   0.17781503E-02   0.17870411E-01   0.17959763        1.0000000        5361.1879
  10.100000      -0.64048054E-03  -0.64688534E-02  -0.65335420E-01  -0.65988774        1.0000000        5365.0265
  10.150000      -0.16449064E-02  -0.16695800E-01  -0.16946237       -1.7200431        1.0000000        5368.8841
  10.200000      -0.25860997E-02  -0.26378216E-01  -0.26905781       -2.7443896        1.0000000        5372.7607
  10.250000      -0.28394459E-02  -0.29104321E-01  -0.29831929       -3.0577727        1.0000000        5376.6564
  10.300000      -0.38008563E-02  -0.39148820E-01  -0.40323285       -4.1532983        1.0000000        5380.5712
  10.350000      -0.41832486E-02  -0.43296623E-01  -0.44812005       -4.6380425        1.0000000        5384.5050
  10.400000      -0.41523126E-02  -0.43184051E-01  -0.44911413       -4.6707869        1.0000000        5388.4579
  10.450000      -0.43657662E-02  -0.45622257E-01  -0.47675259       -4.9820645        1.0000000        5392.4298
  10.500000      -0.43520846E-02  -0.45696888E-01  -0.47981732       -5.0380819        1.0000000        5396.4207
  10.550000      -0.38410292E-02  -0.40522858E-01  -0.42751616       -4.5102954       0.99384401        5400.4307
  10.600000      -0.36894162E-02  -0.39107812E-01  -0.41454281       -4.3941538       0.97552795        5404.4598
  10.650000      -0.28896932E-02  -0.30775233E-01  -0.32775623       -3.4906038       0.94550284        5408.5079
  10.700000      -0.20639027E-02  -0.22083759E-01  -0.23629622       -2.5283695       0.90450798        5412.5751
  10.750000      -0.15937933E-02  -0.17133278E-01  -0.18418274       -1.9799645       0.85355281        5416.6613
  10.800000      -0.72971870E-03  -0.78809619E-02  -0.85114389E-01  -0.91923540       0.79389200        5420.7665
  10.850000       0.29846305E-03   0.32383240E-02   0.35135816E-01   0.38122360       0.72699461        5424.8908
  10.900000       0.72731186E-03   0.79276993E-02   0.86411923E-01   0.94188996       0.65450787        5429.0342
  10.950000       0.15402512E-02   0.16865751E-01   0.18467997        2.0222457       0.57821664        5433.1966
  11.000000       0.20524487E-02   0.22576935E-01   0.24834629        2.7318092       0.49999945        5437.3781
  11.050000       0.23901269E-02   0.26410902E-01   0.29184046        3.2248371       0.42178228        5441.5786
  11.100000       0.26582473E-02   0.29506546E-01   0.32752266        3.6355015       0.34549108        5445.7981
  11.150000       0.30150306E-02   0.33617591E-01   0.37483614        4.1794230       0.27300441        5450.0367
  11.200000       0.30135952E-02   0.33752266E-01   0.37802538        4.2338843       0.20610711        5454.2944
  11.250000       0.32344523E-02   0.36387589E-01   0.40936037        4.6053042       0.14644642        5458.5711
  11.300000       0.28718486E-02   0.32451890E-01   0.36670635        4.1437818       0.95491374E-01    5462.8669
  11.350000       0.24338707E-02   0.27624433E-01   0.31353731        3.5586485       0.54496663E-01    5467.1817
  11.400000       0.23552387E-02   0.26849721E-01   0.30608682        3.4893897       0.24471708E-01    5471.5155
  11.450000       0.18081940E-02   0.20703822E-01   0.23705876        2.7143228       0.61558211E-02    5475.8684
  11.500000       0.83048119E-03   0.95505336E-02   0.10983114        1.2630581       0.10693950E-25    5480.2404
  11.550000       0.29503326E-03   0.34076341E-02   0.39358174E-01   0.45458691        0.0000000        5484.6314
  11.600000       0.99132918E-04   0.11499418E-02   0.13339325E-01   0.15473618        0.0000000        5489.0415
  11.650000      -0.97210239E-03  -0.11324993E-01  -0.13193617       -1.5370563        0.0000000        5493.4706
  11.700000      -0.19978096E-02  -0.23374372E-01  -0.27348015       -3.1997178        0.0000000        5497.9187
  11.750000      -0.19680411E-02  -0.23124483E-01  -0.27171268       -3.1926240        0.0000000        5502.3859
  11.800000      -0.22792428E-02  -0.26895066E-01  -0.31736177       -3.7448689        0.0000000        5506.8722
  11.850000      -0.25546482E-02  -0.30272581E-01  -0.35873009       -4.2509515        0.0000000        5511.3775
  11.900000      -0.28149165E-02  -0.33497506E-01  -0.39862032       -4.7435818        0.0000000        5515.9018
  11.950000      -0.24419368E-02  -0.29181145E-01  -0.34871468       -4.1671404        0.0000000        5520.4452
  12.000000      -0.30792226E-02  -0.36950672E-01  -0.44340806       -5.3208967        0.0000000        5525.0077
  12.050000      -0.29177075E-02  -0.35158375E-01  -0.42365842       -5.1050839        0.0000000        5529.5892
  12.100000      -0.25571661E-02  -0.30941710E-01  -0.37439469       -4.5301758        0.0000000        5534.1898
  12.150000      -0.22898195E-02  -0.27821307E-01  -0.33802889       -4.1070510        0.0000000        5538.8094
  12.200000      -0.21027097E-02  -0.25653058E-01  -0.31296731       -3.8182012        0.0000000        5543.4480
  12.250000      -0.15566712E-02  -0.19069222E-01  -0.23359797       -2.8615751        0.0000000        5548.1057
  12.300000      -0.13245926E-02  -0.16292488E-01  -0.20039761       -2.4648906        0.0000000        5552.7825
  12.350000      -0.86538648E-03  -0.10687523E-01  -0.13199091       -1.6300877        0.0000000        5557.4783
  12.400000      -0.42592860E-03  -0.52815146E-02  -0.65490782E-01  -0.81208569        0.0000000        5562.1931
  12.450000      -0.66651878E-04  -0.82981589E-03  -0.10331208E-01  -0.12862354        0.0000000        5566.9270
  12.500000       0.48478797E-03   0.60598497E-02   0.75748121E-01   0.94685151        0.0000000        5571.6800
  12.550000       0.72311996E-03   0.90751555E-02   0.11389320        1.4293597        0.0000000        5576.4520
  12.600000       0.13422075E-02   0.16911815E-01   0.21308887        2.6849197        0.0000000        5581.2431
  12.650000       0.17692528E-02   0.22381048E-01   0.28312026        3.5814713        0.0000000        5586.0532
  12.700000       0.27175313E-02   0.34512647E-01   0.43831062        5.5665449        0.0000000        5590.8823
  12.750000       0.28012232E-02   0.35715595E-01   0.45537384        5.8060165        0.0000000        5595.7305
  12.800000       0.30509171E-02   0.39051739E-01   0.49986226        6.3982370        0.0000000        5600.5978
  12.850000       0.28493843E-02   0.36614588E-01   0.47049746        6.0458923        0.0000000        5605.4841
  12.900000       0.27162070E-02   0.35039070E-01   0.45200401        5.8308517        0.0000000        5610.3894
  12.950000       0.25353881E-02   0.32833276E-01   0.42519092        5.5062224        0.0000000        5615.3138
  13.000000       0.22530719E-02   0.29289935E-01   0.38076916        4.9499990        0.0000000        5620.2573
  13.050000       0.18895179E-02   0.24658209E-01   0.32178962        4.1993546        0.0000000        5625.2198
  13.100000       0.13782869E-02   0.18055558E-01   0.23652781        3.0985143        0.0000000        5630.2014
  13.150000       0.99048365E-03   0.13024860E-01   0.17127691        2.2522914        0.0000000        5635.2020
  13.200000       0.73343284E-03   0.96813136E-02   0.12779334        1.6868721        0.0000000        5640.2216
  13.250000      -0.14186953E-04  -0.18797713E-03  -0.24906969E-02  -0.33001734E-01    0.0000000        5645.2603
  13.300000      -0.42879388E-03  -0.57029586E-02  -0.75849349E-01   -1.0087963        0.0000000        5650.3181
  13.350000      -0.50705210E-03  -0.67691455E-02  -0.90368093E-01   -1.2064140        0.0000000        5655.3949
  13.400000      -0.93378457E-03  -0.12512713E-01  -0.16767036       -2.2467828        0.0000000        5660.4907
  13.450000      -0.12028564E-02  -0.16178418E-01  -0.21759973       -2.9267163        0.0000000        5665.6056
  13.500000      -0.90464267E-03  -0.12212676E-01  -0.16487113       -2.2257602        0.0000000        5670.7396
  13.550000      -0.12810435E-02  -0.17358139E-01  -0.23520278       -3.1869977        0.0000000        5675.8926
  13.600000      -0.11328572E-02  -0.15406858E-01  -0.20953327       -2.8496525        0.0000000        5681.0646
  13.650000      -0.12005577E-02  -0.16387613E-01  -0.22369092       -3.0533810        0.0000000        5686.2557
  13.700000      -0.83813910E-03  -0.11482506E-01  -0.15731033       -2.1551515        0.0000000        5691.4659
  13.750000      -0.11510393E-02  -0.15826791E-01  -0.21761837       -2.9922527        0.0000000        5696.6951
  13.800000      -0.81252811E-03  -0.11212888E-01  -0.15473785       -2.1353824        0.0000000        5701.9434
  13.850000      -0.72833708E-03  -0.10087469E-01  -0.13971144       -1.9350034        0.0000000        5707.2107
  13.900000      -0.75687078E-03  -0.10520504E-01  -0.14623500       -2.0326666        0.0000000        5712.4970
  13.950000      -0.49417447E-03  -0.68937338E-02  -0.96167587E-01   -1.3415378        0.0000000        5717.8024
  14.000000      -0.14204602E-03  -0.19886443E-02  -0.27841021E-01  -0.38977429        0.0000000        5723.1269
  14.050000      -0.20021661E-03  -0.28130434E-02  -0.39523260E-01  -0.55530180        0.0000000        5728.4704
  14.100000      -0.16685543E-03  -0.23526615E-02  -0.33172527E-01  -0.46773264        0.0000000        5733.8329
  14.150000       0.19498138E-03   0.27589866E-02   0.39039660E-01   0.55241119        0.0000000        5739.2145
  14.200000       0.16702821E-03   0.23718006E-02   0.33679569E-01   0.47824988        0.0000000        5744.6152
  14.250000       0.19850012E-03   0.28286268E-02   0.40307931E-01   0.57438802        0.0000000        5750.0349
  14.300000       0.16625343E-03   0.23774240E-02   0.33997163E-01   0.48615943        0.0000000        5755.4736
  14.350000       0.12530985E-03   0.17981964E-02   0.25804118E-01   0.37028909        0.0000000        5760.9314
  14.400000       0.39986688E-03   0.57580830E-02   0.82916396E-01    1.1939961        0.0000000        5766.4083
  14.450000       0.22456591E-03   0.32449774E-02   0.46889923E-01   0.67755939        0.0000000        5771.9042
  14.500000       0.26060158E-03   0.37787229E-02   0.54791482E-01   0.79447649        0.0000000        5777.4191
  14.550000       0.29763170E-03   0.43305412E-02   0.63009374E-01   0.91678639        0.0000000        5782.9531
  14.600000       0.18279578E-03   0.26688183E-02   0.38964748E-01   0.56888532        0.0000000        5788.5062
  14.650000       0.11559531E-03   0.16934712E-02   0.24809354E-01   0.36345703        0.0000000        5794.0783
  14.700000       0.19061154E-03   0.28019896E-02   0.41189248E-01   0.60548194        0.0000000        5799.6694
  14.750000      -0.20353753E-04  -0.30021786E-03  -0.44282135E-02  -0.65316149E-01    0.0000000        5805.2797
  14.800000      -0.14039107E-03  -0.20777878E-02  -0.30751260E-01  -0.45511865        0.0000000        5810.9089
  14.850000      -0.17529677E-03  -0.26031570E-02  -0.38656881E-01  -0.57405468        0.0000000        5816.5572
  14.900000      -0.14175268E-03  -0.21121149E-02  -0.31470512E-01  -0.46891063        0.0000000        5822.2246
  14.950000      -0.45503550E-03  -0.68027807E-02  -0.10170157       -1.5204385        0.0000000        5827.9110
  15.000000      -0.42742433E-03  -0.64113650E-02  -0.96170474E-01   -1.4425571        0.0000000        5833.6164
  15.050000      -0.29046166E-03  -0.43714480E-02  -0.65790293E-01  -0.99014391        0.0000000        5839.3409
  15.100000      -0.56520211E-03  -0.85345518E-02  -0.12887173       -1.9459632        0.0000000        5845.0845
  15.150000      -0.43149299E-03  -0.65371188E-02  -0.99037350E-01   -1.5004159        0.0000000        5850.8471
  15.200000      -0.71018651E-03  -0.10794835E-01  -0.16408149       -2.4940387        0.0000000        5856.6287
  15.250000      -0.69855172E-03  -0.10652914E-01  -0.16245694       -2.4774683        0.0000000        5862.4294
  15.300000      -0.48752860E-03  -0.74591875E-02  -0.11412557       -1.7461212        0.0000000        5868.2492
  15.350000      -0.42092594E-03  -0.64612131E-02  -0.99179622E-01   -1.5224072        0.0000000        5874.0880
  15.400000      -0.32428153E-03  -0.49939356E-02  -0.76906608E-01   -1.1843618        0.0000000        5879.9458
  15.450000      -0.16914169E-03  -0.26132390E-02  -0.40374543E-01  -0.62378669        0.0000000        5885.8227
  15.500000      -0.87257772E-04  -0.13524955E-02  -0.20963680E-01  -0.32493704        0.0000000        5891.7187
  15.550000       0.81346533E-03   0.12649386E-01   0.19669795        3.0586531        0.0000000        5897.6337
  15.600000      -0.28314313E-03  -0.44170328E-02  -0.68905712E-01   -1.0749291        0.0000000        5903.5677
  15.650000       0.16131338E-03   0.25245544E-02   0.39509276E-01   0.61832017        0.0000000        5909.5208
  15.700000       0.79320916E-04   0.12453384E-02   0.19551813E-01   0.30696346        0.0000000        5915.4930
  15.750000       0.34833364E-03   0.54862549E-02   0.86408514E-01    1.3609341        0.0000000        5921.4842
  15.800000       0.55474682E-03   0.87649997E-02   0.13848700        2.1880945        0.0000000        5927.4944
  15.850000       0.75130518E-03   0.11908187E-01   0.18874477        2.9916045        0.0000000        5933.5237
  15.900000       0.74901528E-03   0.11909343E-01   0.18935855        3.0108010        0.0000000        5939.5721
  15.950000       0.89058020E-03   0.14204754E-01   0.22656583        3.6137250        0.0000000        5945.6395
  16.000000       0.89812360E-03   0.14369978E-01   0.22991964        3.6787143        0.0000000        5951.7259
  16.050000       0.89379740E-03   0.14345448E-01   0.23024444        3.6954233        0.0000000        5957.8314
  16.100000       0.10055702E-02   0.16189679E-01   0.26065384        4.1965268        0.0000000        5963.9560
  16.150000       0.10058284E-02   0.16244129E-01   0.26234268        4.2368343        0.0000000        5970.0996
  16.200000       0.83221170E-03   0.13481830E-01   0.21840564        3.5381714        0.0000000        5976.2622
  16.250000       0.66084597E-03   0.10738747E-01   0.17450464        2.8357004        0.0000000        5982.4439
  16.300000       0.38430652E-03   0.62641962E-02   0.10210640        1.6643343        0.0000000        5988.6447
  16.350000       0.32800805E-03   0.53629316E-02   0.87683932E-01    1.4336323        0.0000000        5994.8645
  16.400000       0.33091591E-03   0.54270210E-02   0.89003144E-01    1.4596516        0.0000000        6001.1033
  16.450000       0.53163809E-03   0.87454467E-02   0.14386260        2.3665397        0.0000000        6007.3612
  16.500000      -0.29105820E-03  -0.48024604E-02  -0.79240596E-01   -1.3074698        0.0000000        6013.6382
  16.550000      -0.11702789E-04  -0.19368116E-03  -0.32054232E-02  -0.53049754E-01    0.0000000        6019.9342
  16.600000       0.11352202E-03   0.18844655E-02   0.31282127E-01   0.51928332        0.0000000        6026.2492
  16.650000       0.70526849E-04   0.11742720E-02   0.19551629E-01   0.32553463        0.0000000        6032.5833
  16.700000       0.20451013E-03   0.34153191E-02   0.57035829E-01   0.95249835        0.0000000        6038.9364
  16.750000      -0.22924608E-03  -0.38398718E-02  -0.64317853E-01   -1.0773240        0.0000000        6045.3086
  16.800000      -0.93787653E-02  -0.15756326       -2.6470627       -44.470654        0.0000000        6051.6999
  16.850000       0.67823902E-03   0.11428328E-01   0.19256732        3.2447593        0.0000000        6058.1102
  16.900000       0.42883141E-03   0.72472508E-02   0.12247854        2.0698873        0.0000000        6064.5395
  16.950000       0.22636228E-03   0.38368406E-02   0.65034449E-01    1.1023339        0.0000000        6070.9879
  17.000000       0.68421497E-04   0.11631654E-02   0.19773813E-01   0.33615481        0.0000000        6077.4554
  17.050000       0.11431769E-04   0.19491167E-03   0.33232439E-02   0.56661309E-01    0.0000000        6083.9419
  17.100000       0.41174946E-03   0.70409158E-02   0.12039966        2.0588342        0.0000000        6090.4474
  17.150000      -0.12239561E-04  -0.20990847E-03  -0.35999302E-02  -0.61738803E-01    0.0000000        6096.9720
  17.200000       0.54237325E-04   0.93288198E-03   0.16045570E-01   0.27598381        0.0000000        6103.5157
  17.250000      -0.33568666E-05  -0.57905950E-04  -0.99887763E-03  -0.17230639E-01    0.0000000        6110.0784
  17.300000       0.58446944E-04   0.10111321E-02   0.17492586E-01   0.30262173        0.0000000        6116.6601
  17.350000       0.81999202E-04   0.14226862E-02   0.24683605E-01   0.42826054        0.0000000        6123.2609
  17.400000      -0.87302564E-04  -0.15190646E-02  -0.26431724E-01  -0.45991200        0.0000000        6129.8808
  17.450000      -0.73098967E-03  -0.12755770E-01  -0.22258818       -3.8841638        0.0000000        6136.5197
  17.500000       0.57199694E-03   0.10009946E-01   0.17517406        3.0655461        0.0000000        6143.1776
  17.550000      -0.40956128E-04  -0.71878004E-03  -0.12614590E-01  -0.22138605        0.0000000        6149.8546
  17.600000       0.35085766E-03   0.61750948E-02   0.10868167        1.9127974        0.0000000        6156.5507
  17.650000       0.32629484E-03   0.57591039E-02   0.10164818        1.7940905        0.0000000        6163.2658
  17.700000       0.14839314E-03   0.26265585E-02   0.46490085E-01   0.82287451        0.0000000        6169.9999
  17.750000       0.99921858E-04   0.17736130E-02   0.31481630E-01   0.55879894        0.0000000        6176.7531
  17.800000       0.15810674E-03   0.28143000E-02   0.50094540E-01   0.89168281        0.0000000        6183.5253
  17.850000       0.16978801E-03   0.30307160E-02   0.54098281E-01   0.96565431        0.0000000        6190.3166
  17.900000       0.24498690E-03   0.43852655E-02   0.78496252E-01    1.4050829        0.0000000        6197.1270
  17.950000       0.91468566E-04   0.16418608E-02   0.29471401E-01   0.52901164        0.0000000        6203.9564
  18.000000       0.91716665E-04   0.16509000E-02   0.29716199E-01   0.53489159        0.0000000        6210.8048
  18.050000      -0.16386010E-03  -0.29576749E-02  -0.53386031E-01  -0.96361786        0.0000000        6217.6723
  18.100000      -0.25404675E-04  -0.45982462E-03  -0.83228255E-02  -0.15064314        0.0000000        6224.5589
  18.150000      -0.28094698E-03  -0.50991878E-02  -0.92550258E-01   -1.6797872        0.0000000        6231.4645
  18.200000       0.61258232E-04   0.11148998E-02   0.20291177E-01   0.36929942        0.0000000        6238.3891
  18.250000      -0.10629557E-03  -0.19398942E-02  -0.35403068E-01  -0.64610600        0.0000000        6245.3328
  18.300000      -0.12585930E-04  -0.23032251E-03  -0.42149020E-02  -0.77132707E-01    0.0000000        6252.2956
  18.350000       0.11200899E-03   0.20553650E-02   0.37715948E-01   0.69208765        0.0000000        6259.2773
  18.400000      -0.29172428E-03  -0.53677267E-02  -0.98766172E-01   -1.8172976        0.0000000        6266.2782
  18.450000       0.16038171E-03   0.29590426E-02   0.54594335E-01    1.0072655        0.0000000        6273.2981
  18.500000       0.74880628E-04   0.13852916E-02   0.25627895E-01   0.47411605        0.0000000        6280.3370
  18.550000      -0.55907252E-04  -0.10370795E-02  -0.19237825E-01  -0.35686166        0.0000000        6287.3950
  18.600000      -0.22703320E-03  -0.42228176E-02  -0.78544407E-01   -1.4609260        0.0000000        6294.4721
  18.650000       0.18196061E-03   0.33935655E-02   0.63289996E-01    1.1803584        0.0000000        6301.5682
  18.700000       0.15727699E-03   0.29410798E-02   0.54998192E-01    1.0284662        0.0000000        6308.6833
  18.750000      -0.16640633E-03  -0.31201186E-02  -0.58502224E-01   -1.0969167        0.0000000        6315.8175
  18.800000      -0.92674927E-04  -0.17422886E-02  -0.32755026E-01  -0.61579449        0.0000000        6322.9708
  18.850000      -0.58015258E-03  -0.10935876E-01  -0.20614126       -3.8857628        0.0000000        6330.1431
  18.900000      -0.10438704E-03  -0.19729150E-02  -0.37288093E-01  -0.70474497        0.0000000        6337.3344
  18.950000       0.10853122E-03   0.20566666E-02   0.38973832E-01   0.73855412        0.0000000        6344.5448
  19.000000       0.33981816E-03   0.64565451E-02   0.12267436        2.3308128        0.0000000        6351.7742
  19.050000       0.37933526E-03   0.72263367E-02   0.13766171        2.6224556        0.0000000        6359.0227
  19.100000       0.79829998E-03   0.15247530E-01   0.29122782        5.5624513        0.0000000        6366.2903
  19.150000       0.60565829E-03   0.11598356E-01   0.22210852        4.2533782        0.0000000        6373.5769
  19.200000       0.53976624E-03   0.10363512E-01   0.19897943        3.8204050        0.0000000        6380.8825
  19.250000       0.52672389E-03   0.10139435E-01   0.19518412        3.7572943        0.0000000        6388.2072
  19.300000       0.46263816E-03   0.89289165E-02   0.17232809        3.3259321        0.0000000        6395.5510
  19.350000       0.31969666E-03   0.61861304E-02   0.11970162        2.3162264        0.0000000        6402.9137
  19.400000       0.20124763E-03   0.39042040E-02   0.75741557E-01    1.4693862        0.0000000        6410.2956
  19.450000       0.11817897E-03   0.22985809E-02   0.44707398E-01   0.86955889        0.0000000        6417.6965
  19.500000       0.24416487E-03   0.47612149E-02   0.92843691E-01    1.8104520        0.0000000        6425.1164
  19.550000      -0.69812779E-04  -0.13648398E-02  -0.26682619E-01  -0.52164520        0.0000000        6432.5554
  19.600000      -0.23715766E-03  -0.46482900E-02  -0.91106485E-01   -1.7856871        0.0000000        6440.0135
  19.650000      -0.18841635E-04  -0.37023812E-03  -0.72751790E-02  -0.14295727        0.0000000        6447.4906
  19.700000      -0.80637148E-03  -0.15885518E-01  -0.31294471       -6.1650107        0.0000000        6454.9867
  19.750000      -0.18589729E-02  -0.36714714E-01  -0.72511561       -14.321033        0.0000000        6462.5019
  19.800000      -0.21138496E-02  -0.41854222E-01  -0.82871359       -16.408529        0.0000000        6470.0361
  19.850000      -0.19929709E-02  -0.39560472E-01  -0.78527537       -15.587716        0.0000000        6477.5894
  19.900000        0.0000000        0.0000000        0.0000000        0.0000000        0.0000000        6485.1618
