Repository: gudasergey/pyFitIt

# pyFitIt
Python implementation of FitIt software to fit X-ray absorption near edge structure (XANES). The python version is extended with additional features: machine learning, automatic component analysis, joint convolution fitting and others.

## Features
- Uses ipywidgets to construct the portable GUI
- Calculates XANES by [FDMNES](http://neel.cnrs.fr/spip.php?rubrique1007&lang=en) or [FEFF](http://monalisa.phys.washington.edu/)
- Interpolates XANES in order to speedup fitting. Support different types of interpolation point generation: grid, random, [IHS](http://people.sc.fsu.edu/~jburkardt/cpp_src/ihs/ihs.html) and various interpolation methods including machine learning algorithms
- Using multidimensional interpolation approximation you can vary parameters by sliders and see immediately theoretical spectrum, which corresponds to this geometry. Fitting can be performed on the basis of visual comparison with experiment or using automatic procedure and quantitative criteria.
- Supports direct prediction of geometry parameters by machine learning
- Includes automatic and semi-automatic component analysis

## Usage
See examples folder.

### This project is developing thanks to
- Alexandr Soldatov
- Carlo Lamberti
- Grigory Smolentsev
- Alexandr Guda
- Oleg Usoltsev
- Sergey Guda
- Yury Rusalev
- Andrea Martini
- Liu Xuanran

File: Examples/FeSiO4 descriptors/experiments/Fe_G_24_10_34.nor (part 1 of 2)
# XDI/1.0 Athena/0.9.26
# Element.edge:                  K
# Element.symbol:                Fe
# Column.1:                      energy eV
# Column.2:                      norm
# Column.3:                      nbkg
# Column.4:                      flat
# Column.5:                      fbkg
# Column.6:                      nder
# Column.7:                      nsec
# Athena.e0:                     7120.140
# Athena.eshift:                 -0.650
# Athena.rbkg:                   1
# Athena.importance:             1
# Athena.standard:               None
# Athena.bkg_kweight:            2
# Athena.edge_step:              0.3675421
# Athena.fixed_step:             no
# Athena.pre_edge_range:         -215 -20
# Athena.pre_edge_line:          10.083407 - 0.00106704 * E
# Athena.normalization_range:    63.870 382.040
# Athena.post_edge_polynomial:   31.964145 - 0.00693101 * E + 3.99222081e-007 * E^2 + 0 * E^3
# Athena.spline_range_energy:    0.000 791.795
# Athena.clamps:                 0 24
# Athena.spline_range_k:         0.000 14.416
# Athena.kweight:                2
# Athena.window:                 hanning
# Athena.phase_correction:       no
# Athena.k_range:                3 9
# Athena.dk:                     1
# Athena.r_range:                1 3
# Athena.dr:                     0.0
# Athena.window:                 hanning
# Athena.plot_multiplier:        1
# Athena.y_offset:               0
# ///
#------------------------
#   e         norm       nbkg       flat       fbkg       nder       nsec
  6860.4410       0.52358848E-02   0.52358847E-02   0.52358847E-02   0.52358847E-02   0.26399903E-02  -0.18861466E-03
  6870.4110       0.31556588E-01   0.31556587E-01   0.31556587E-01   0.31556587E-01   0.75950213E-03  -0.17139972E-03
  6880.4010       0.20395547E-01   0.20395547E-01   0.20395547E-01   0.20395547E-01  -0.78114808E-03  -0.58521914E-04
  6890.4310       0.15918003E-01   0.15918003E-01   0.15918003E-01   0.15918003E-01  -0.41210658E-03   0.15898407E-04
  6900.4910       0.12116326E-01   0.12116326E-01   0.12116326E-01   0.12116326E-01  -0.46174910E-03  -0.14667637E-04
  6910.4710       0.66645515E-02   0.66645514E-02   0.66645514E-02   0.66645514E-02  -0.70604602E-03   0.14211259E-04
  6920.4710      -0.19904733E-02  -0.19904733E-02  -0.19904733E-02  -0.19904733E-02  -0.17780813E-03   0.37086111E-04
  6930.4010       0.31208354E-02   0.31208354E-02   0.31208354E-02   0.31208354E-02   0.33080169E-04   0.18950503E-04
  6940.4610      -0.13292007E-02  -0.13292007E-02  -0.13292007E-02  -0.13292007E-02   0.20101242E-03   0.88118755E-05
  6950.4510       0.71511345E-02   0.71511344E-02   0.71511344E-02   0.71511344E-02   0.20975827E-03  -0.33632923E-04
  6960.4610       0.28659647E-02   0.28659647E-02   0.28659647E-02   0.28659647E-02  -0.47164604E-03  -0.32486967E-04
  6970.5110      -0.23100852E-02  -0.23100851E-02  -0.23100851E-02  -0.23100851E-02  -0.44193028E-03   0.10572163E-04
  6980.4710      -0.59770603E-02  -0.59770601E-02  -0.59770602E-02  -0.59770601E-02  -0.26009705E-03   0.31409456E-04
  6990.4510      -0.74964204E-02  -0.74964203E-02  -0.74964203E-02  -0.74964203E-02   0.18437426E-03   0.13641282E-04
  7000.4710      -0.22895750E-02  -0.22895750E-02  -0.22895750E-02  -0.22895750E-02   0.12728584E-04  -0.10686671E-04
  7010.4110      -0.72423579E-02  -0.72423577E-02  -0.72423578E-02  -0.72423577E-02  -0.28931695E-04   0.18350880E-04
  7020.4910      -0.28687876E-02  -0.28687875E-02  -0.28687875E-02  -0.28687875E-02   0.38011320E-03   0.12023894E-04
  7030.4810       0.38651412E-03   0.38651415E-03   0.38651412E-03   0.38651415E-03   0.21238785E-03  -0.42447943E-04
  7040.5010       0.13810934E-02   0.13810934E-02   0.13810934E-02   0.13810934E-02  -0.46927014E-03  -0.54514253E-05
  7050.4410      -0.89801178E-02  -0.89801176E-02  -0.89801176E-02  -0.89801176E-02   0.10357741E-03   0.48689350E-04
  7060.4010       0.34422838E-02   0.34422837E-02   0.34422837E-02   0.34422837E-02   0.49964793E-03  -0.34738518E-03
  7061.4610      -0.34739976E-02  -0.34739975E-02  -0.34739975E-02  -0.34739975E-02  -0.37246072E-02   0.53103966E-03
  7062.0510      -0.27033181E-02  -0.27033181E-02  -0.27033181E-02  -0.27033181E-02   0.13758634E-02   0.19542474E-02
  7062.6310      -0.18642374E-02  -0.18642374E-02  -0.18642374E-02  -0.18642374E-02  -0.14381377E-02  -0.34038316E-02
  7063.2210      -0.43859393E-02  -0.43859392E-02  -0.43859392E-02  -0.43859392E-02  -0.26066196E-02   0.30623143E-02
  7063.8110      -0.49400485E-02  -0.49400484E-02  -0.49400485E-02  -0.49400484E-02   0.21753931E-02   0.51792146E-02
  7064.4010      -0.18189754E-02  -0.18189753E-02  -0.18189754E-02  -0.18189753E-02   0.35048537E-02  -0.36647943E-02
  7064.9910      -0.80432117E-03  -0.80432113E-03  -0.80432116E-03  -0.80432113E-03  -0.21490642E-02  -0.20507046E-02
  7065.5710      -0.43333805E-02  -0.43333804E-02  -0.43333804E-02  -0.43333804E-02   0.11055293E-02   0.18037473E-02
  7066.1610       0.48914807E-03   0.48914809E-03   0.48914806E-03   0.48914809E-03  -0.38679884E-04  -0.53050402E-02
  7066.7510      -0.43790228E-02  -0.43790227E-02  -0.43790227E-02  -0.43790227E-02  -0.51544181E-02   0.90282284E-03
  7067.3410      -0.55930653E-02  -0.55930652E-02  -0.55930652E-02  -0.55930652E-02   0.10266511E-02   0.62699890E-02
  7067.9310      -0.31675745E-02  -0.31675744E-02  -0.31675744E-02  -0.31675744E-02   0.22441689E-02  -0.80141777E-03
  7068.5110      -0.29673878E-02  -0.29673877E-02  -0.29673877E-02  -0.29673877E-02   0.88992275E-04  -0.24003594E-03
  7069.1010      -0.30634535E-02  -0.30634535E-02  -0.30634535E-02  -0.30634535E-02   0.19633268E-02   0.71592800E-03
  7069.6910      -0.65066214E-03  -0.65066210E-03  -0.65066213E-03  -0.65066210E-03   0.93378732E-03  -0.41629747E-02
  7070.2810      -0.19615845E-02  -0.19615844E-02  -0.19615845E-02  -0.19615844E-02  -0.29489833E-02  -0.78512713E-03
  7070.8710      -0.41304625E-02  -0.41304624E-02  -0.41304624E-02  -0.41304624E-02   0.73373071E-05   0.27803846E-02
  7071.4610      -0.19529265E-02  -0.19529264E-02  -0.19529265E-02  -0.19529264E-02   0.33187045E-03  -0.15065281E-02
  7072.0510      -0.37388553E-02  -0.37388552E-02  -0.37388553E-02  -0.37388552E-02  -0.17703658E-02  -0.32059584E-02
  7072.6410      -0.40419582E-02  -0.40419581E-02  -0.40419581E-02  -0.40419581E-02  -0.34511605E-02   0.93867076E-03
  7073.2210      -0.77767131E-02  -0.77767129E-02  -0.77767129E-02  -0.77767129E-02  -0.67212104E-03   0.91267786E-02
  7073.8110      -0.48283398E-02  -0.48283397E-02  -0.48283397E-02  -0.48283397E-02   0.72271705E-02   0.48215960E-02
  7074.4010       0.75134815E-03   0.75134817E-03   0.75134814E-03   0.75134817E-03   0.50173623E-02  -0.97050451E-02
  7074.9910       0.10921477E-02   0.10921477E-02   0.10921477E-02   0.10921477E-02  -0.42247827E-02  -0.73609099E-02
  7075.5810      -0.42338955E-02  -0.42338954E-02  -0.42338954E-02  -0.42338954E-02  -0.36685115E-02   0.54258119E-02
  7076.1710      -0.32366958E-02  -0.32366957E-02  -0.32366958E-02  -0.32366957E-02   0.21776753E-02   0.37048270E-02
  7076.7610      -0.16642387E-02  -0.16642386E-02  -0.16642386E-02  -0.16642386E-02   0.70318445E-03  -0.24113693E-02
  7077.3510      -0.24069382E-02  -0.24069381E-02  -0.24069381E-02  -0.24069381E-02  -0.66774055E-03   0.79012100E-03
  7077.9410      -0.24521725E-02  -0.24521724E-02  -0.24521725E-02  -0.24521724E-02   0.16355272E-02   0.34968578E-02
  7078.5310      -0.47701604E-03  -0.47701600E-03  -0.47701603E-03  -0.47701600E-03   0.34585516E-02   0.13109514E-02
  7079.1210       0.16289184E-02   0.16289184E-02   0.16289184E-02   0.16289184E-02   0.31824499E-02  -0.73622876E-03
  7079.7110       0.32782749E-02   0.32782748E-02   0.32782748E-02   0.32782748E-02   0.25898017E-02  -0.61476330E-02
  7080.3010       0.46848844E-02   0.46848843E-02   0.46848843E-02   0.46848843E-02  -0.40717571E-02  -0.83256200E-02
  7080.8910      -0.15263985E-02  -0.15263984E-02  -0.15263985E-02  -0.15263984E-02  -0.72344299E-02   0.30200234E-02
  7081.4810      -0.38517429E-02  -0.38517428E-02  -0.38517429E-02  -0.38517428E-02  -0.50812944E-03   0.95406878E-02
  7082.0810      -0.21310725E-02  -0.21310725E-02  -0.21310725E-02  -0.21310725E-02   0.41189885E-02   0.32623072E-02
  7082.6710       0.10498534E-02   0.10498534E-02   0.10498534E-02   0.10498534E-02   0.33740161E-02  -0.59973220E-02
  7083.2610       0.18502665E-02   0.18502665E-02   0.18502665E-02   0.18502665E-02  -0.29578514E-02  -0.13167708E-02
  7083.8510      -0.24404112E-02  -0.24404112E-02  -0.24404112E-02  -0.24404112E-02   0.18202266E-02   0.68984878E-02
  7084.4410       0.39981339E-02   0.39981339E-02   0.39981338E-02   0.39981339E-02   0.51823643E-02  -0.36710308E-02
  7085.0310       0.36747786E-02   0.36747786E-02   0.36747785E-02   0.36747786E-02  -0.25115898E-02  -0.43702870E-02
  7085.6210       0.10344579E-02   0.10344580E-02   0.10344579E-02   0.10344580E-02   0.25425586E-04   0.11386325E-02
  7086.2110       0.37047808E-02   0.37047807E-02   0.37047807E-02   0.37047807E-02  -0.11680035E-02  -0.17433398E-02
  7086.8010      -0.34378614E-03  -0.34378610E-03  -0.34378613E-03  -0.34378610E-03  -0.20317154E-02   0.25281902E-02
  7087.4010       0.12870395E-02   0.12870395E-02   0.12870395E-02   0.12870395E-02   0.18405429E-02   0.16893077E-02
  7087.9910       0.18464599E-02   0.18464599E-02   0.18464598E-02   0.18464599E-02  -0.21439137E-04  -0.73786791E-03
  7088.5810       0.12617413E-02   0.12617413E-02   0.12617413E-02   0.12617413E-02   0.96985873E-03   0.19529972E-02
  7089.1710       0.29908932E-02   0.29908931E-02   0.29908931E-02   0.29908931E-02   0.22830976E-02  -0.16975006E-02
  7089.7610       0.39557965E-02   0.39557965E-02   0.39557964E-02   0.39557965E-02  -0.10331920E-02  -0.28470781E-02
  7090.3610       0.17613947E-02   0.17613947E-02   0.17613947E-02   0.17613947E-02  -0.11049254E-02  -0.39395643E-03
  7090.9510       0.26409353E-02   0.26409353E-02   0.26409353E-02   0.26409353E-02  -0.15020001E-02   0.11907900E-02
  7091.5410      -0.10965425E-04  -0.10965393E-04  -0.10965425E-04  -0.10965393E-04   0.30020684E-03   0.37466533E-02
  7092.1310       0.29951794E-02   0.29951794E-02   0.29951793E-02   0.29951794E-02   0.29190508E-02  -0.24241405E-03
  7092.7310       0.34627050E-02   0.34627050E-02   0.34627049E-02   0.34627050E-02   0.11734118E-04  -0.28808993E-02
  7093.3210       0.30091430E-02   0.30091430E-02   0.30091429E-02   0.30091430E-02  -0.50921936E-03  -0.52401167E-03
  7093.9110       0.28618262E-02   0.28618262E-02   0.28618261E-02   0.28618262E-02  -0.60659965E-03   0.21483149E-02
  7094.5010       0.22933554E-02   0.22933554E-02   0.22933554E-02   0.22933554E-02   0.20257923E-02   0.11965728E-02
  7095.1010       0.52725190E-02   0.52725189E-02   0.52725189E-02   0.52725189E-02   0.81732194E-03  -0.30165442E-02
  7095.6910       0.32659685E-02   0.32659685E-02   0.32659684E-02   0.32659685E-02  -0.15638954E-02   0.11375388E-02
  7096.2810       0.34271224E-02   0.34271224E-02   0.34271224E-02   0.34271224E-02   0.21596177E-02   0.17861624E-02
  7096.8810       0.58359136E-02   0.58359135E-02   0.58359135E-02   0.58359135E-02   0.56163794E-03  -0.14292735E-02
  7097.4710       0.40954716E-02   0.40954715E-02   0.40954715E-02   0.40954715E-02   0.45878225E-03   0.16447092E-02
  7098.0610       0.63772767E-02   0.63772766E-02   0.63772766E-02   0.63772766E-02   0.25023948E-02  -0.18291742E-02
  7098.6610       0.70733214E-02   0.70733213E-02   0.70733213E-02   0.70733213E-02  -0.17179350E-02  -0.46806226E-02
  7099.2510       0.43329340E-02   0.43329340E-02   0.43329339E-02   0.43329340E-02  -0.30675460E-02   0.51995072E-02
  7099.8510       0.34229416E-02   0.34229416E-02   0.34229416E-02   0.34229416E-02   0.44694786E-02   0.70268401E-02
  7100.4410       0.96516135E-02   0.96516134E-02   0.96516134E-02   0.96516134E-02   0.52943937E-02  -0.31622829E-02
  7101.0310       0.96703262E-02   0.96703260E-02   0.96703260E-02   0.96703260E-02   0.73798473E-03  -0.64957995E-02
  7101.6310       0.10529815E-01   0.10529815E-01   0.10529815E-01   0.10529815E-01  -0.24356077E-02  -0.40824690E-02
  7102.2210       0.67719530E-02   0.67719529E-02   0.67719529E-02   0.67719529E-02  -0.41201534E-02   0.44802432E-02
  7102.8210       0.56268329E-02   0.56268328E-02   0.56268328E-02   0.56268328E-02   0.28958817E-02   0.41346919E-02
  7103.4110       0.10218052E-01   0.10218052E-01   0.10218052E-01   0.10218052E-01   0.80012996E-03  -0.90210277E-03
  7104.0110       0.65789875E-02   0.65789874E-02   0.65789874E-02   0.65789874E-02   0.18223794E-02   0.40857271E-02
  7104.6010       0.12386684E-01   0.12386683E-01   0.12386683E-01   0.12386683E-01   0.56621452E-02  -0.30560603E-02
  7105.1910       0.13260319E-01   0.13260319E-01   0.13260319E-01   0.13260319E-01  -0.17837718E-02  -0.42949962E-02
  7105.7910       0.10263995E-01   0.10263995E-01   0.10263995E-01   0.10263995E-01   0.55109963E-03   0.52635454E-02
  7106.3810       0.13916127E-01   0.13916127E-01   0.13916127E-01   0.13916127E-01   0.44798472E-02  -0.22751444E-02
  7106.9810       0.15595013E-01   0.15595013E-01   0.15595013E-01   0.15595013E-01  -0.21563222E-02  -0.39082044E-02
  7107.5710       0.11350104E-01   0.11350104E-01   0.11350104E-01   0.11350104E-01  -0.17091605E-03   0.53182098E-02
  7108.1710       0.15391623E-01   0.15391623E-01   0.15391623E-01   0.15391623E-01   0.41723474E-02   0.53560373E-02
  7108.7710       0.16356921E-01   0.16356921E-01   0.16356921E-01   0.16356921E-01   0.62563287E-02   0.28442107E-02
  7109.3610       0.22836654E-01   0.22836654E-01   0.22836654E-01   0.22836654E-01   0.75569582E-02   0.14653364E-02
  7109.9610       0.25349701E-01   0.25349701E-01   0.25349701E-01   0.25349701E-01   0.80000790E-02   0.75065862E-02
  7110.5510       0.32356748E-01   0.32356748E-01   0.32356748E-01   0.32356748E-01   0.16489796E-01   0.13338524E-01
  7111.1510       0.44972558E-01   0.44972557E-01   0.44972557E-01   0.44972557E-01   0.23872922E-01   0.12024880E-02
  7111.7410       0.60765526E-01   0.60765525E-01   0.60765525E-01   0.60765525E-01   0.17920756E-01  -0.11242548E-01
  7112.3410       0.66298258E-01   0.66298257E-01   0.66298257E-01   0.66298257E-01   0.10494290E-01  -0.75049717E-02
  7112.9410       0.73358674E-01   0.73358672E-01   0.73358672E-01   0.73358672E-01   0.89147904E-02  -0.94409615E-02
  7113.5310       0.76906859E-01   0.76906857E-01   0.76906857E-01   0.76906857E-01  -0.74045439E-03  -0.13682145E-01
  7114.1310       0.72477533E-01   0.72477532E-01   0.72477532E-01   0.72477532E-01  -0.73669616E-02  -0.16166672E-02
  7114.7310       0.68066505E-01   0.68066504E-01   0.68066504E-01   0.68066504E-01  -0.26804550E-02   0.17456560E-01
  7115.3210       0.69287791E-01   0.69287790E-01   0.69287790E-01   0.69287790E-01   0.13406345E-01   0.27826371E-01
  7115.9210       0.84020055E-01   0.84020053E-01   0.84020053E-01   0.84020053E-01   0.30432926E-01   0.36522236E-01
  7116.5210       0.10580730       0.10580730       0.10580730       0.10580730       0.57233028E-01   0.45175052E-01
  7117.1110       0.15212736       0.15212736       0.15212736       0.15212736       0.84191237E-01   0.42035696E-01
  7117.7110       0.20599488       0.20599487       0.20599487       0.20599487       0.10725551       0.51157460E-01
  7118.3110       0.28083397       0.28083396       0.28083396       0.28083396       0.14558019       0.53359614E-01
  7118.9010       0.37923530       0.37923529       0.37923529       0.37923529       0.17075345       0.81352343E-02
  7119.5010       0.48403057       0.48403056       0.48403056       0.48403056       0.15526112      -0.36930480E-01
  7120.1010       0.56554864       0.56554863       0.56552966       0.56552966       0.12643687      -0.47520522E-01
  7120.7010       0.63575481        1.5998919       0.63602760        1.6001647       0.98236491E-01  -0.34956092E-01
  7121.2910       0.68245007        1.5489417       0.68300900        1.5495006       0.84839121E-01  -0.13541027E-01
  7121.8910       0.73671337        1.5000137       0.73756253        1.5008629       0.82122669E-01   0.69940800E-02
  7122.4910       0.78099727        1.4539113       0.78213586        1.4550499       0.93232017E-01   0.21881387E-01
  7123.0910       0.84859179        1.4105496       0.85001904        1.4119769       0.10838033       0.14418965E-01
  7123.6810       0.90996986        1.3705008       0.91168020        1.3722111       0.11039059      -0.44035438E-02
  7124.2810       0.97995659        1.3323235       0.98195403        1.3343210       0.10314012      -0.23117186E-01
  7124.8810        1.0337380        1.2966336        1.0360218        1.2989173       0.82649962E-01  -0.29495725E-01
  7125.4810        1.0791365        1.2633460        1.0817058        1.2659153       0.67745245E-01  -0.23246003E-01
  7126.0810        1.1150323        1.2323760        1.1178864        1.2352300       0.54754759E-01  -0.22720954E-01
  7126.6810        1.1448423        1.2036385        1.1479803        1.2067765       0.40480101E-01  -0.27481223E-01
  7127.2710        1.1632036        1.1774747        1.1666201        1.1808912       0.22052103E-01  -0.22441315E-01
  7127.8710        1.1710843        1.1529139        1.1747832        1.1566129       0.13774936E-01  -0.56993249E-02
  7128.4710        1.1797335        1.1303323        1.1837141        1.1343130       0.15212913E-01  -0.90874719E-02
  7129.0710        1.1893397        1.1096451        1.1936012        1.1139066       0.28699694E-02  -0.20438266E-01
  7129.6710        1.1831775        1.0907673        1.1877190        1.0953088      -0.93130065E-02  -0.39874333E-02
  7130.2710        1.1781641        1.0736139        1.1829850        1.0784348      -0.19149505E-02   0.70171717E-02
  7130.8710        1.1808796        1.0581001        1.1859789        1.0631995      -0.89240050E-03  -0.88400405E-02
  7131.4710        1.1770933        1.0441409        1.1824704        1.0495180      -0.12522999E-01  -0.12587017E-01
  7132.0710        1.1658520        1.0316515        1.1715060        1.0373056      -0.15996821E-01  -0.22035420E-02
  7132.6710        1.1578971        1.0205469        1.1638273        1.0264771      -0.15167250E-01  -0.33267416E-02
  7133.2710        1.1476513        1.0107421        1.1538569        1.0169477      -0.19988911E-01  -0.26279030E-02
  7133.8710        1.1339104        1.0021523        1.1403906        1.0086325      -0.18320733E-01   0.13281731E-02
  7134.4710        1.1256664       0.99469257        1.1324204        1.0014466      -0.18395104E-01   0.11742747E-02
  7135.0710        1.1118363       0.98827796        1.1188633       0.99530506      -0.16911603E-01   0.34557235E-02
  7135.6710        1.1053725       0.98282356        1.1126718       0.99012292      -0.14248235E-01   0.25949988E-02
  7136.2710        1.0947384       0.97824446        1.1023092       0.98581530      -0.13797605E-01   0.58826244E-02
  7136.8710        1.0888153       0.97445573        1.0966568       0.98229726      -0.71890862E-02   0.37325016E-02
  7137.4710        1.0861115       0.97137245        1.0942229       0.97948390      -0.93186030E-02  -0.49253133E-02
  7138.0710        1.0776330       0.96890971        1.0860136       0.97729029      -0.13099462E-01   0.11139058E-02
  7138.6710        1.0703921       0.96698259        1.0790410       0.97563152      -0.79819161E-02   0.45363598E-02
  7139.2710        1.0680547       0.96550617        1.0769712       0.97442267      -0.76558303E-02  -0.60364448E-02
  7139.8710        1.0612051       0.96439554        1.0703884       0.97357882      -0.15225650E-01  -0.93167297E-02
  7140.4710        1.0497839       0.96356576        1.0592332       0.97301505      -0.18835906E-01   0.48020025E-03
  7141.0710        1.0386020       0.96293194        1.0483165       0.97264645      -0.14649409E-01   0.62333570E-02
  7141.6710        1.0322046       0.96240914        1.0421836       0.97238809      -0.11355878E-01   0.29779867E-03
  7142.2710        1.0249750       0.96192088        1.0352176       0.97216349      -0.14292051E-01  -0.49214579E-03
  7142.8810        1.0149113       0.96143744        1.0254211       0.97194730      -0.11951374E-01   0.47710354E-02
  7143.4810        1.0105138       0.96097448        1.0212857       0.97174642      -0.85190983E-02  -0.97851688E-03
  7144.0810        1.0046883       0.96052382        1.0157216       0.97155706      -0.13125594E-01  -0.10056107E-01
  7144.6810       0.99476310       0.96008533        1.0060568       0.97137908      -0.20586427E-01  -0.29051872E-02
  7145.2810       0.97998463       0.95965887       0.99153810       0.97121236      -0.16611819E-01   0.10523252E-01
  7145.8810       0.97482892       0.95924431       0.98664135       0.97105675      -0.79585249E-02   0.20895090E-02
  7146.4910       0.97035481       0.95883490       0.98242970       0.97090980      -0.14083513E-01  -0.84172605E-02
  7147.0910       0.95778787       0.95844391       0.97012014       0.97077620      -0.18143410E-01  -0.47197171E-02
  7147.6910       0.94858272       0.95806442       0.96117158       0.97065329      -0.19747173E-01   0.27120914E-02
  7148.2910       0.93409126       0.95769627       0.94693593       0.97054096      -0.14888901E-01   0.10417022E-01
  7148.8910       0.93071604       0.95733933       0.94381574       0.97043905      -0.72467468E-02   0.40574441E-02
  7149.5010       0.92532270       0.95698780       0.93868088       0.97034600      -0.99793931E-02  -0.42471491E-02
  7150.1010       0.91864097       0.95665307       0.93225260       0.97026471      -0.12385797E-01  -0.24021795E-02
  7150.7010       0.91045974       0.95632913       0.92432404       0.97019345      -0.12862009E-01   0.74769610E-02
  7151.3110       0.90307794       0.95601073       0.91719832       0.97013112      -0.33386745E-02   0.66017563E-02
  7151.9110       0.90641995       0.95570816       0.92079142       0.97007965      -0.48738834E-02  -0.58499164E-02
  7152.5110       0.89722928       0.95541598       0.91185107       0.97003778      -0.10358574E-01  -0.31479461E-02
  7153.1110       0.89398966       0.95513405       0.90886097       0.97000538      -0.86514188E-02   0.50184078E-02
  7153.7210       0.88676107       0.95485780       0.90188526       0.96998201      -0.42863008E-02   0.75166204E-02
  7154.3210       0.88880323       0.95459614       0.90417538       0.96996830       0.44369190E-03  -0.57222951E-03
  7154.9210       0.88729350       0.95434432       0.90291281       0.96996365      -0.49729762E-02  -0.30098617E-02
  7155.5310       0.88278593       0.95409825       0.89865574       0.96996807      -0.31982408E-02   0.16766085E-02
  7156.1310       0.88342363       0.95386586       0.89953902       0.96998127      -0.29442799E-02   0.12838643E-02
  7156.7410       0.87922335       0.95363926       0.89558763       0.97000356      -0.16447649E-02   0.34532740E-02
  7157.3410       0.88143346       0.95342575       0.89804176       0.97003406       0.12341816E-02   0.24492745E-02
  7157.9410       0.88070437       0.95322140       0.89755590       0.97007294       0.12943645E-02   0.41896026E-03
  7158.5510       0.88299964       0.95302288       0.90009765       0.97012091       0.17411235E-02   0.10408662E-02
  7159.1510       0.88281113       0.95283657       0.90015080       0.97017626       0.25538126E-02   0.20418613E-02
  7159.7610       0.88608975       0.95265612       0.90367431       0.97024069       0.42117758E-02  -0.25559271E-02
  7160.3610       0.88790738       0.95248731       0.90573201       0.97031195      -0.53885915E-03  -0.62562706E-02
  7160.9710       0.88543774       0.95232436       0.90350564       0.97039229      -0.33583116E-02   0.58153339E-02
  7161.5710       0.88384382       0.95217249       0.90215023       0.97047891       0.64976948E-02   0.75956012E-02
  7162.1710       0.89323497       0.95202880       0.91177910       0.97057295       0.57564098E-02  -0.40217569E-02
  7162.7810       0.89080908       0.95189099       0.90959409       0.97067601       0.16313689E-02   0.10276889E-02
  7163.3810       0.89520893       0.95176341       0.91423008       0.97078458       0.69999134E-02   0.46867117E-02
  7163.9910       0.89927897       0.95164169       0.91853940       0.97090214       0.73022900E-02   0.47692316E-03
  7164.5910       0.90404470       0.95152967       0.92353969       0.97102468       0.75769904E-02  -0.50784978E-02
  7165.2010       0.90844713       0.95142348       0.92817980       0.97115616       0.11573077E-02  -0.75257484E-02
  7165.8110       0.90545661       0.95132491       0.92542614       0.97129445      -0.16044227E-02   0.30364034E-02
  7166.4110       0.90650578       0.95123524       0.92670750       0.97143698       0.48313558E-02   0.16554785E-02
  7167.0210       0.91130255       0.95115135       0.93173954       0.97158835       0.39870621E-03  -0.17708416E-02
  7167.6210       0.90698822       0.95107584       0.92765581       0.97174346       0.26886375E-02   0.82517185E-02
  7168.2310       0.91455580       0.95100607       0.93545706       0.97190734       0.10383286E-01   0.24616401E-02
  7168.8310       0.91955199       0.95094418       0.94068229       0.97207449       0.56672220E-02  -0.49939033E-02
  7169.4410       0.92141314       0.95088796       0.94277549       0.97225032       0.43406627E-02   0.81276755E-05
  7170.0510       0.92484760       0.95083836       0.94644119       0.97243197       0.56771378E-02   0.35309786E-02
  7170.6510       0.92828248       0.95079589       0.95010274       0.97261617       0.86131468E-02   0.15911734E-02
  7171.2610       0.93526951       0.95075900       0.95731941       0.97280892       0.76024575E-02  -0.15284035E-02
  7171.8710       0.93755748       0.95072830       0.95983621       0.97300705       0.67484945E-02   0.12501629E-02
  7172.4710       0.94343519       0.95070400       0.96593822       0.97320705       0.91151547E-02  -0.11263707E-02
  7173.0810       0.94858681       0.95068516       0.97131708       0.97341544       0.53855860E-02  -0.53901808E-02
  7173.6810       0.94995174       0.95067225       0.97290472       0.97362525       0.25930359E-02   0.41052758E-02
  7174.2910       0.95172439       0.95066470       0.97490299       0.97384333       0.10352970E-01   0.37213574E-02
  7174.9010       0.96258237       0.95066264       0.98598579       0.97406608       0.71330920E-02  -0.81259399E-02
  7175.5110       0.96042676       0.95066590       0.98405419       0.97429336       0.43932311E-03  -0.50592821E-02
  7176.1110       0.96311395       0.95067419       0.98696093       0.97452119       0.10113607E-02   0.30271590E-03
  7176.7210       0.96165051       0.95068762       0.98571990       0.97475702       0.80560935E-03   0.26279682E-02
  7177.3310       0.96409679       0.95070596       0.98838778       0.97499696       0.42174819E-02   0.20884156E-02
  7177.9410       0.96679583       0.95072906       0.99130761       0.97524086       0.33534763E-02  -0.41835015E-02
  7178.5410       0.96815450       0.95075629       0.99288266       0.97548447      -0.84455491E-03  -0.30290931E-02
  7179.1510       0.96577392       0.95078843       0.99072127       0.97573579      -0.31172630E-03   0.15015097E-02
  7179.7610       0.96777419       0.95082490       0.99293992       0.97599064       0.98728693E-03   0.44710382E-02
  7180.3710       0.96697841       0.95086556       0.99236171       0.97624888       0.51429403E-02   0.43249749E-02
  7180.9710       0.97399715       0.95090952       0.99959366       0.97650605       0.62205065E-02  -0.46749737E-02
  7181.5810       0.97450523       0.95095808        1.0003177       0.97677058      -0.51377792E-03  -0.97099588E-02
  7182.1910       0.97337034       0.95101041       0.99939798       0.97703806      -0.56256432E-02   0.16132774E-03
  7182.8010       0.96764194       0.95106636       0.99388393       0.97730836      -0.31695808E-03   0.17091605E-01
  7183.4110       0.97298365       0.95112579       0.99943918       0.97758134       0.15226115E-01   0.60535784E-02
  7184.0210       0.98621780       0.95118856        1.0128861       0.97785684       0.70684076E-02  -0.95116102E-02
  7185.2310       0.98584815       0.95132238        1.0129360       0.97841025      -0.20850156E-02  -0.82337914E-02
  7185.8410       0.98242307       0.95139425        1.0097212       0.97869244      -0.79170928E-02   0.12003318E-02
  7186.4510       0.97618930       0.95146889        1.0036970       0.97897659      -0.62061082E-03   0.10299545E-01
  7187.0610       0.98166593       0.95154615        1.0093823       0.97926256       0.46483517E-02   0.32751337E-02
  7187.6710       0.98186029       0.95162589        1.0097846       0.97955020       0.33750523E-02  -0.18506843E-02
  7188.2810       0.98578349       0.95170797        1.0139149       0.97983936       0.23905169E-02  -0.39374306E-02
  7188.8910       0.98477672       0.95179224        1.0131144       0.98012991      -0.14286130E-02  -0.37170487E-02
  7189.5010       0.98404058       0.95187856        1.0125837       0.98042170      -0.21442825E-02   0.54600623E-03
  7190.1110       0.98216070       0.95196678        1.0109085       0.98071459      -0.76248539E-03   0.12047947E-02
  7190.7210       0.98311035       0.95205676        1.0120620       0.98100843      -0.67443297E-03  -0.24051619E-03
  7191.3310       0.98133789       0.95214837        1.0104926       0.98130308      -0.10559151E-02   0.27876116E-02
  7191.9410       0.98182213       0.95224145        1.0111791       0.98159840       0.27264532E-02   0.21944546E-03
  7192.5510       0.98466416       0.95233586        1.0142225       0.98189424      -0.78819168E-03  -0.36336591E-02
  7193.1610       0.98086054       0.95243146        1.0106195       0.98219046      -0.17066108E-02   0.25965887E-02
  7193.7710       0.98258209       0.95252811        1.0125409       0.98248692       0.23796465E-02   0.13926634E-02
  7194.3810       0.98376371       0.95262566        1.0139215       0.98278348      -0.75615197E-05  -0.56739123E-02
  7194.9910       0.98257287       0.95272397        1.0129289       0.98307998      -0.45425265E-02  -0.17337463E-04
  7195.6010       0.97822183       0.95282290        1.0087752       0.98337630      -0.28713225E-04   0.28440167E-02
  7196.2110       0.98253784       0.95292229        1.0132878       0.98367227      -0.10728262E-02  -0.69834704E-02
  7196.8210       0.97691298       0.95302202        1.0078587       0.98396777      -0.85485471E-02   0.16871321E-03
  7197.4310       0.97210861       0.95312193        1.0032493       0.98426264      -0.86699606E-03   0.10565045E-01
  7198.0410       0.97585524       0.95322188        1.0071901       0.98455675       0.43408084E-02   0.31519204E-02
  7198.6510       0.97740440       0.95332174        1.0089326       0.98484995       0.29783469E-02  -0.43830531E-02
  7199.2710       0.97951861       0.95342298        1.0112425       0.98514688      -0.10503469E-02  -0.55765514E-02
  7199.8810       0.97611247       0.95352219        1.0080281       0.98543781      -0.38808113E-02   0.16117333E-02
  7200.4910       0.97478402       0.95362087        1.0068905       0.98572740       0.91596777E-03   0.31866698E-02
  7201.1010       0.97722995       0.95371887        1.0095266       0.98601550       0.69258106E-05  -0.46127454E-02
  7201.7110       0.97479247       0.95381605        1.0072784       0.98630197      -0.47115817E-02  -0.37494039E-02
  7202.3210       0.97148182       0.95391227        1.0041562       0.98658668      -0.45673470E-02   0.20958397E-02
  7202.9410       0.96917463       0.95400894        1.0020398       0.98687408      -0.21336989E-02   0.39842973E-02
  7203.5510       0.96885737       0.95410278        1.0019094       0.98715478       0.33333871E-03   0.13103910E-03
  7204.1610       0.96958131       0.95419522        1.0028193       0.98743327      -0.19738312E-02  -0.39058563E-02
  7204.7710       0.96644930       0.95428613       0.99987256       0.98770941      -0.44318059E-02   0.40148780E-02
  7205.3810       0.96417450       0.95437535       0.99778219       0.98798306       0.29243200E-02   0.41293264E-02
  7206.0010       0.97004621       0.95446416        1.0038405       0.98825850       0.64726549E-03  -0.63172058E-02
  7206.6110       0.96497064       0.95454956       0.99894775       0.98852669      -0.48458431E-02   0.22624624E-03
  7207.2210       0.96413428       0.95463285       0.99829339       0.98879197       0.92328590E-03   0.33396479E-02
  7207.8410       0.96610628       0.95471532        1.0004495       0.98905858      -0.73807625E-03  -0.16540465E-02
  7208.4510       0.96322645       0.95479431       0.99775006       0.98931794      -0.11111913E-02   0.30818956E-03
  7209.0610       0.96475063       0.95487121       0.99945379       0.98957438      -0.36208498E-03  -0.12244899E-02
  7209.6710       0.96278471       0.95494601       0.99766661       0.98982793      -0.26050690E-02  -0.14781143E-02
  7210.2910       0.96154639       0.95501991       0.99660914       0.99008268      -0.21801656E-02   0.18196421E-03
  7210.9010       0.96010310       0.95509055       0.99534296       0.99033043      -0.23812530E-02   0.35504859E-03
  7211.5110       0.95864127       0.95515915       0.99405743       0.99057533      -0.17470063E-02  -0.38552699E-03
  7212.1310       0.95795429       0.95522680       0.99354882       0.99082135      -0.28554512E-02  -0.27217298E-02
  7212.7410       0.95512906       0.95529133       0.99089827       0.99106055      -0.50947339E-02   0.29118486E-02
  7213.3610       0.95168776       0.95535488       0.98763368       0.99130081       0.72612255E-03   0.86540953E-02
  7213.9710       0.95602219       0.95541541       0.99214115       0.99153439       0.55498033E-02   0.15482050E-02
  7214.5810       0.95845852       0.95547398       0.99474972       0.99176520       0.26149326E-02  -0.48155497E-02
  7215.2010       0.95923856       0.95553152       0.99570399       0.99199697      -0.37332287E-03  -0.58670501E-02
  7215.8110       0.95799934       0.95558619       0.99463537       0.99222224      -0.46015390E-02  -0.13479833E-03
  7216.4310       0.95357867       0.95563980       0.99038728       0.99244842      -0.53912482E-03   0.26446763E-02
  7217.0410       0.95733621       0.95569063       0.99431380       0.99266823      -0.13485872E-02  -0.26467984E-02
  7217.6610       0.95191990       0.95574037       0.98906841       0.99288889      -0.37946868E-02   0.15258043E-02
  7218.2710       0.95266875       0.95578742       0.98998460       0.99310329       0.52815208E-03   0.15636927E-02
  7218.8810       0.95256425       0.95583264       0.99004664       0.99331505      -0.18869817E-02  -0.19084042E-02
  7219.5010       0.95034776       0.95587671       0.98799859       0.99352756      -0.18191851E-02   0.22903005E-02
  7220.1110       0.95032665       0.95591825       0.98814239       0.99373401       0.93008790E-03   0.46166589E-03
  7220.7310       0.95149177       0.95595863       0.98947429       0.99394117      -0.12513360E-02  -0.20974130E-02
  7221.3410       0.94878751       0.95599656       0.98693331       0.99414238      -0.16497301E-02  -0.12624411E-02
  7221.9610       0.94946260       0.95603330       0.98777353       0.99434424      -0.28041386E-02  -0.22558599E-02
  7222.5810       0.94531038       0.95606823       0.98378560       0.99454347      -0.44469964E-02   0.48438681E-02
  7223.1910       0.94399279       0.95610085       0.98262884       0.99473692       0.31538192E-02   0.44845707E-02
  7223.8110       0.94918957       0.95613225       0.98798826       0.99493095       0.10690255E-02  -0.18429336E-02
  7224.4210       0.94530770       0.95616143       0.98426558       0.99511933       0.88701087E-03   0.11738918E-03
  7225.0410       0.95028060       0.95618936       0.98939946       0.99530824       0.12134142E-02  -0.50361752E-02
  7225.6510       0.94680019       0.95621516       0.98607662       0.99549160      -0.53074846E-02   0.57351116E-03
  7226.2710       0.94375239       0.95623969       0.98318814       0.99567545       0.19188329E-02   0.41233804E-02
  7226.8910       0.94917955       0.95626252       0.98877378       0.99585678      -0.19449285E-03  -0.40075791E-02
  7227.5010       0.94351316       0.95628336       0.98326251       0.99603273      -0.30104894E-02   0.15724406E-03
  7228.1210       0.94547665       0.95630290       0.98538283       0.99620909      -0.10826580E-05  -0.34559053E-03
  7228.7410       0.94351182       0.95632079       0.98357400       0.99638299      -0.34390217E-02  -0.93498692E-03
  7229.3510       0.94124665       0.95633682       0.98146149       0.99655167      -0.11511166E-02   0.41316949E-02
  7229.9710       0.94209595       0.95635151       0.98246513       0.99672071       0.16429631E-02   0.79764833E-03
  7231.4510       0.94469687       0.95638019       0.98543109       0.99711443       0.52394493E-03  -0.66627209E-03
  7233.6710       0.94403454       0.95640674       0.98530741       0.99767963      -0.82224363E-03  -0.15552672E-03
  7236.0210       0.94093922       0.95641408       0.98277061       0.99824548      -0.18681217E-03   0.35022953E-03
  7238.2410       0.94318081       0.95640219       0.98552881       0.99875020       0.77830530E-03   0.40853145E-05
  7240.5910       0.94449607       0.95637057       0.98737926       0.99925378      -0.16814229E-03  -0.20190382E-03
  7242.9510       0.94238886       0.95632003       0.98579745       0.99972863      -0.17266168E-03   0.29146183E-03
  7245.3010       0.94368284       0.95625191       0.98760257        1.0001717       0.12046429E-02   0.16241642E-03
  7247.6510       0.94805068       0.95616695       0.99246956        1.0005858       0.59069551E-03  -0.21669456E-03
  7250.0110       0.94646501       0.95606562       0.99137309        1.0009737       0.18401154E-03   0.10770129E-03
  7252.3710       0.94891922       0.95594918       0.99430440        1.0013344       0.10990456E-02   0.96711363E-04
  7254.8510       0.95178439       0.95581154       0.99765790        1.0016851       0.65209454E-03  -0.67546994E-04
  7257.3410       0.95216013       0.95565867       0.99851048        1.0020090       0.76333703E-03   0.11296699E-03
  7259.8210       0.95557818       0.95549289        1.0023901        1.0023048       0.12135405E-02   0.16565251E-04
  7262.3110       0.95819143       0.95531395        1.0054533        1.0025758       0.84566633E-03  -0.40323647E-04
  7264.8010       0.95978960       0.95512357        1.0074880        1.0028219       0.10127287E-02  -0.77267674E-04
  7267.3010       0.96324494       0.95492204        1.0113680        1.0030451       0.46010063E-03  -0.30503929E-03
  7269.9210       0.96214531       0.95470086        1.0106989        1.0032545      -0.54907244E-03  -0.34164749E-03
  7272.4110       0.96043918       0.95448234        1.0093881        1.0034313      -0.12857181E-02  -0.80761026E-04
  7275.0410       0.95556244       0.95424396        1.0049143        1.0035958      -0.96256889E-03   0.37738897E-03
  7277.6610       0.95538569       0.95400001        1.0051240        1.0037383       0.69557404E-03   0.34718180E-03
  7280.2910       0.95921420       0.95374992        1.0093254        1.0038612       0.86013554E-03  -0.22259342E-03
  7282.9210       0.95991001       0.95349588        1.0103792        1.0039650      -0.47526733E-03  -0.13919464E-03
  7285.6710       0.95665726       0.95322744        1.0074846        1.0040548       0.11126840E-03   0.12665688E-03
  7288.3110       0.96050974       0.95296837        1.0116655        1.0041241       0.20741327E-03  -0.15121526E-03
  7291.0710       0.95777729       0.95269754        1.0092601        1.0041804      -0.70529403E-03  -0.11705810E-03
