Repository: gudasergey/pyFitIt

# pyFitIt
Python implementation of FitIt software to fit X-ray absorption near edge structure (XANES). The python version is extended with additional features: machine learning, automatic component analysis, joint convolution fitting and others.

## Features
- Uses ipywidgets to construct the portable GUI
- Calculates XANES by [FDMNES](http://neel.cnrs.fr/spip.php?rubrique1007&lang=en) or [FEFF](http://monalisa.phys.washington.edu/)
- Interpolates XANES in order to speedup fitting. Support different types of interpolation point generation: grid, random, [IHS](http://people.sc.fsu.edu/~jburkardt/cpp_src/ihs/ihs.html) and various interpolation methods including machine learning algorithms
- Using multidimensional interpolation approximation you can vary parameters by sliders and see immediately theoretical spectrum, which corresponds to this geometry. Fitting can be performed on the basis of visual comparison with experiment or using automatic procedure and quantitative criteria.
- Supports direct prediction of geometry parameters by machine learning
- Includes automatic and semi-automatic component analysis

## Usage
See examples folder.

### This project is developing thanks to
- Alexandr Soldatov
- Carlo Lamberti
- Grigory Smolentsev
- Alexandr Guda
- Oleg Usoltsev
- Sergey Guda
- Yury Rusalev
- Andrea Martini
- Liu Xuanran

File: Examples/Pyfitit Feature List/data/sampleConstruction/spectra/LC08_Anatase.nor (part 1 of 5)
# XDI/1.0 Athena/0.9.26
# Element.edge:                  K
# Element.symbol:                Ti
# Column.1:                      energy eV
# Column.2:                      norm
# Column.3:                      nbkg
# Column.4:                      flat
# Column.5:                      fbkg
# Column.6:                      nder
# Column.7:                      nsec
# Athena.e0:                     4979.430
# Athena.eshift:                 0
# Athena.rbkg:                   1.0
# Athena.importance:             1
# Athena.standard:               None
# Athena.bkg_kweight:            2
# Athena.edge_step:              1.8563197
# Athena.fixed_step:             no
# Athena.pre_edge_range:         -50 -15
# Athena.pre_edge_line:          -3.695984 + 0.000756464 * E
# Athena.normalization_range:    20 270
# Athena.post_edge_polynomial:   39.334648 - 0.0166092 * E + 1.82686395e-006 * E^2 + 0 * E^3
# Athena.spline_range_energy:    0.000 281.524
# Athena.clamps:                 0 24
# Athena.spline_range_k:         0.000 8.596
# Athena.kweight:                0
# Athena.window:                 hanning
# Athena.phase_correction:       no
# Athena.k_range:                3.000 6.596
# Athena.dk:                     1
# Athena.r_range:                1 3
# Athena.dr:                     0.0
# Athena.window:                 hanning
# Athena.plot_multiplier:        1
# Athena.y_offset:               0
# ///
#------------------------
#   e         norm        nbkg        flat        fbkg        nder        nsec
  4900.0239       0.16083549E-01   0.16083549E-01   0.16083549E-01   0.16083549E-01  -0.34592987E-02   0.78306150E-02
  4900.2239       0.15391690E-01   0.15391690E-01   0.15391690E-01   0.15391690E-01  -0.18931757E-02   0.88101068E-02
  4900.4239       0.15326279E-01   0.15326279E-01   0.15326279E-01   0.15326279E-01   0.64744077E-04   0.54976723E-02
  4900.6239       0.15417587E-01   0.15417587E-01   0.15417587E-01   0.15417587E-01   0.30589327E-03  -0.24898392E-02
  4900.8239       0.15448636E-01   0.15448636E-01   0.15448636E-01   0.15448636E-01  -0.93119158E-03  -0.44523244E-02
  4901.0239       0.15045111E-01   0.15045111E-01   0.15045111E-01   0.15045111E-01  -0.14750365E-02   0.18316147E-02
  4901.2239       0.14858622E-01   0.14858622E-01   0.14858622E-01   0.14858622E-01  -0.19854570E-03   0.49711264E-02
  4901.4239       0.14965692E-01   0.14965692E-01   0.14965692E-01   0.14965692E-01   0.51341410E-03  -0.16461335E-02
  4901.6239       0.15063987E-01   0.15063988E-01   0.15063988E-01   0.15063988E-01  -0.85699908E-03  -0.41509889E-02
  4901.8239       0.14622893E-01   0.14622893E-01   0.14622893E-01   0.14622893E-01  -0.11469815E-02   0.17952188E-02
  4902.0239       0.14605195E-01   0.14605195E-01   0.14605195E-01   0.14605195E-01  -0.13891157E-03   0.80340417E-03
  4902.2239       0.14567328E-01   0.14567328E-01   0.14567328E-01   0.14567328E-01  -0.82561979E-03   0.25179862E-02
  4902.4239       0.14274947E-01   0.14274947E-01   0.14274947E-01   0.14274947E-01   0.86828292E-03   0.14275895E-02
  4902.6239       0.14914641E-01   0.14914641E-01   0.14914641E-01   0.14914641E-01  -0.25458400E-03  -0.69810846E-02
  4902.8239       0.14173113E-01   0.14173113E-01   0.14173113E-01   0.14173113E-01  -0.19241509E-02   0.80098002E-04
  4903.0239       0.14144981E-01   0.14144981E-01   0.14144981E-01   0.14144981E-01  -0.22254480E-03   0.35399344E-02
  4903.2239       0.14084095E-01   0.14084095E-01   0.14084096E-01   0.14084095E-01  -0.50817717E-03  -0.83666891E-04
  4903.4239       0.13941710E-01   0.13941710E-01   0.13941710E-01   0.13941710E-01  -0.25601155E-03   0.13396803E-02
  4903.6239       0.13981691E-01   0.13981691E-01   0.13981691E-01   0.13981691E-01   0.27694964E-04   0.74973615E-03
  4903.8239       0.13952788E-01   0.13952788E-01   0.13952788E-01   0.13952788E-01   0.43882908E-04  -0.96700072E-03
  4904.0239       0.13999244E-01   0.13999244E-01   0.13999244E-01   0.13999244E-01  -0.35910532E-03  -0.76398141E-02
  4904.2239       0.13809146E-01   0.13809146E-01   0.13809146E-01   0.13809146E-01  -0.30120427E-02  -0.31137214E-02
  4904.4239       0.12794427E-01   0.12794427E-01   0.12794427E-01   0.12794427E-01  -0.16045939E-02   0.13839245E-01
  4904.6239       0.13167308E-01   0.13167308E-01   0.13167308E-01   0.13167308E-01   0.25236551E-02   0.70339109E-02
  4904.8239       0.13803889E-01   0.13803889E-01   0.13803889E-01   0.13803889E-01   0.12089705E-02  -0.12363206E-01
  4905.0239       0.13650896E-01   0.13650897E-01   0.13650897E-01   0.13650897E-01  -0.24216272E-02  -0.86614592E-02
  4905.2239       0.12835238E-01   0.12835238E-01   0.12835238E-01   0.12835238E-01  -0.22556132E-02   0.79485567E-02
  4905.4239       0.12748651E-01   0.12748651E-01   0.12748651E-01   0.12748651E-01   0.75779549E-03   0.71965984E-02
  4905.6239       0.13138356E-01   0.13138356E-01   0.13138356E-01   0.13138356E-01   0.62302614E-03  -0.50501134E-02
  4905.8239       0.12997862E-01   0.12997862E-01   0.12997862E-01   0.12997862E-01  -0.12622499E-02  -0.45355536E-02
  4906.0239       0.12633456E-01   0.12633456E-01   0.12633456E-01   0.12633456E-01  -0.11911953E-02   0.53303385E-02
  4906.2239       0.12521384E-01   0.12521384E-01   0.12521384E-01   0.12521384E-01   0.86988556E-03   0.29891133E-02
  4906.4239       0.12981410E-01   0.12981411E-01   0.12981411E-01   0.12981411E-01   0.44500453E-05  -0.57835875E-02
  4906.6239       0.12523164E-01   0.12523164E-01   0.12523164E-01   0.12523164E-01  -0.14435494E-02  -0.39752716E-03
  4906.8239       0.12403991E-01   0.12403991E-01   0.12403991E-01   0.12403991E-01  -0.15456082E-03   0.13670867E-02
  4907.0239       0.12461339E-01   0.12461339E-01   0.12461339E-01   0.12461339E-01  -0.89671476E-03   0.21719723E-02
  4907.2239       0.12045305E-01   0.12045305E-01   0.12045305E-01   0.12045305E-01   0.71422810E-03   0.96050265E-03
  4907.4239       0.12747030E-01   0.12747031E-01   0.12747031E-01   0.12747031E-01  -0.51251370E-03  -0.78135113E-02
  4907.6239       0.11840299E-01   0.11840299E-01   0.11840299E-01   0.11840299E-01  -0.24111764E-02  -0.10758855E-02
  4907.8239       0.11782560E-01   0.11782560E-01   0.11782560E-01   0.11782560E-01  -0.94286791E-03   0.48666522E-02
  4908.0239       0.11463152E-01   0.11463152E-01   0.11463152E-01   0.11463152E-01  -0.46451551E-03   0.26734686E-02
  4908.2239       0.11596754E-01   0.11596754E-01   0.11596754E-01   0.11596754E-01   0.12651953E-03   0.31409595E-03
  4908.4239       0.11513760E-01   0.11513760E-01   0.11513760E-01   0.11513760E-01  -0.33887713E-03  -0.76199158E-03
  4908.6239       0.11461203E-01   0.11461203E-01   0.11461203E-01   0.11461203E-01  -0.17827710E-03   0.18522537E-02
  4908.8239       0.11442449E-01   0.11442449E-01   0.11442449E-01   0.11442449E-01   0.40202434E-03  -0.13664807E-02
  4909.0239       0.11622013E-01   0.11622013E-01   0.11622013E-01   0.11622013E-01  -0.72486937E-03  -0.27315472E-02
  4909.2239       0.11152501E-01   0.11152501E-01   0.11152501E-01   0.11152501E-01  -0.69059456E-03   0.39580332E-02
  4909.4239       0.11345775E-01   0.11345775E-01   0.11345775E-01   0.11345775E-01   0.85834390E-03   0.13938197E-02
  4909.6239       0.11495839E-01   0.11495839E-01   0.11495839E-01   0.11495839E-01  -0.13306668E-03  -0.58572548E-02
  4909.8239       0.11292548E-01   0.11292548E-01   0.11292548E-01   0.11292548E-01  -0.14845580E-02  -0.42722638E-02
  4910.0239       0.10902016E-01   0.10902016E-01   0.10902016E-01   0.10902016E-01  -0.18419722E-02   0.42175857E-02
  4910.2239       0.10555759E-01   0.10555759E-01   0.10555759E-01   0.10555759E-01   0.20247628E-03   0.42953942E-02
  4910.4239       0.10983006E-01   0.10983006E-01   0.10983006E-01   0.10983006E-01  -0.12381450E-03  -0.49162127E-02
  4910.6239       0.10506233E-01   0.10506233E-01   0.10506233E-01   0.10506233E-01  -0.17640088E-02  -0.17830980E-03
  4910.8239       0.10277403E-01   0.10277403E-01   0.10277403E-01   0.10277403E-01  -0.19513842E-03   0.39026480E-02
  4911.0239       0.10428178E-01   0.10428178E-01   0.10428178E-01   0.10428178E-01  -0.20294957E-03  -0.49106573E-02
  4911.2239       0.10196223E-01   0.10196223E-01   0.10196223E-01   0.10196223E-01  -0.21594013E-02   0.19514082E-02
  4911.4239       0.95644175E-02   0.95644175E-02   0.95644176E-02   0.95644175E-02   0.57761370E-03   0.83380707E-02
  4911.6239       0.10427268E-01   0.10427268E-01   0.10427268E-01   0.10427268E-01   0.11758269E-02  -0.38928841E-02
  4911.8239       0.10034748E-01   0.10034748E-01   0.10034748E-01   0.10034748E-01  -0.97953994E-03  -0.59015292E-02
  4912.0239       0.10035452E-01   0.10035452E-01   0.10035452E-01   0.10035452E-01  -0.11847848E-02   0.85892397E-03
  4912.2239       0.95608344E-02   0.95608344E-02   0.95608344E-02   0.95608344E-02  -0.63597035E-03   0.44353553E-02
  4912.4239       0.97810643E-02   0.97810643E-02   0.97810643E-02   0.97810643E-02   0.58935737E-03   0.21586058E-02
  4912.6239       0.97965773E-02   0.97965774E-02   0.97965774E-02   0.97965774E-02   0.22747197E-03  -0.60113567E-02
  4912.8239       0.98720531E-02   0.98720531E-02   0.98720531E-02   0.98720531E-02  -0.18151853E-02  -0.14973848E-02
  4913.0239       0.90705032E-02   0.90705032E-02   0.90705032E-02   0.90705032E-02  -0.37148196E-03   0.60484934E-02
  4913.2239       0.97234603E-02   0.97234603E-02   0.97234604E-02   0.97234603E-02   0.60421203E-03  -0.17249184E-02
  4913.4239       0.93121880E-02   0.93121880E-02   0.93121881E-02   0.93121880E-02  -0.10614493E-02  -0.35028314E-02
  4913.6239       0.92988806E-02   0.92988806E-02   0.92988806E-02   0.92988806E-02  -0.79692053E-03  -0.56233578E-03
  4913.8239       0.89934198E-02   0.89934198E-02   0.89934198E-02   0.89934198E-02  -0.12863836E-02   0.33923978E-02
  4914.0239       0.87843271E-02   0.87843272E-02   0.87843272E-02   0.87843272E-02   0.56003861E-03   0.12876621E-02
  4914.2239       0.92174352E-02   0.92174353E-02   0.92174353E-02   0.92174353E-02  -0.77131880E-03  -0.31658744E-02
  4914.4239       0.84757996E-02   0.84757996E-02   0.84757996E-02   0.84757996E-02  -0.70631114E-03   0.29322131E-02
  4914.6239       0.89349108E-02   0.89349108E-02   0.89349108E-02   0.89349108E-02   0.40156644E-03  -0.87774481E-04
  4914.8239       0.86364262E-02   0.86364262E-02   0.86364262E-02   0.86364262E-02  -0.74142093E-03   0.22568849E-02
  4915.0239       0.86383424E-02   0.86383424E-02   0.86383425E-02   0.86383424E-02   0.13043204E-02   0.62209785E-03
  4915.2239       0.91581543E-02   0.91581544E-02   0.91581544E-02   0.91581544E-02  -0.49258179E-03  -0.91821467E-02
  4915.4239       0.84413097E-02   0.84413097E-02   0.84413097E-02   0.84413097E-02  -0.23685383E-02  -0.35911109E-03
  4915.6239       0.82107390E-02   0.82107391E-02   0.82107391E-02   0.82107391E-02  -0.63622623E-03   0.53382170E-02
  4915.8239       0.81868192E-02   0.81868192E-02   0.81868192E-02   0.81868192E-02  -0.23325147E-03   0.44033700E-02
  4916.0239       0.81174384E-02   0.81174385E-02   0.81174385E-02   0.81174385E-02   0.11251218E-02   0.22845943E-02
  4916.2239       0.86368679E-02   0.86368679E-02   0.86368680E-02   0.86368679E-02   0.68058627E-03  -0.54911742E-02
  4916.4239       0.83896729E-02   0.83896730E-02   0.83896730E-02   0.83896730E-02  -0.10713479E-02  -0.31886681E-02
  4916.6239       0.82083287E-02   0.82083288E-02   0.82083288E-02   0.82083288E-02  -0.59488098E-03  -0.11528523E-02
  4916.8239       0.81517205E-02   0.81517206E-02   0.81517206E-02   0.81517206E-02  -0.15324889E-02  -0.14683287E-02
  4917.0239       0.75953332E-02   0.75953332E-02   0.75953332E-02   0.75953332E-02  -0.11822125E-02   0.30269570E-02
  4917.2239       0.76788356E-02   0.76788356E-02   0.76788356E-02   0.76788356E-02  -0.32170606E-03   0.23373870E-02
  4917.4239       0.74666507E-02   0.74666508E-02   0.74666508E-02   0.74666508E-02  -0.24725767E-03   0.29110018E-03
  4917.6239       0.75799325E-02   0.75799325E-02   0.75799325E-02   0.75799325E-02  -0.20526598E-03  -0.27788519E-02
  4917.8239       0.73845444E-02   0.73845444E-02   0.73845444E-02   0.73845444E-02  -0.13587984E-02  -0.23991018E-02
  4918.0239       0.70364131E-02   0.70364132E-02   0.70364132E-02   0.70364132E-02  -0.11649067E-02   0.43928653E-02
  4918.2239       0.69185817E-02   0.69185817E-02   0.69185817E-02   0.69185817E-02   0.39834771E-03   0.55213415E-03
  4918.4239       0.71957522E-02   0.71957522E-02   0.71957523E-02   0.71957522E-02  -0.94405305E-03  -0.46738985E-03
  4918.6239       0.65409604E-02   0.65409605E-02   0.65409605E-02   0.65409605E-02   0.21139177E-03   0.42376860E-02
  4918.8239       0.72803089E-02   0.72803090E-02   0.72803090E-02   0.72803090E-02   0.75102133E-03  -0.28201634E-02
  4919.0239       0.68413690E-02   0.68413690E-02   0.68413690E-02   0.68413690E-02  -0.91667361E-03  -0.15507835E-02
  4919.2239       0.69136395E-02   0.69136395E-02   0.69136395E-02   0.69136395E-02   0.13070793E-03   0.22316670E-02
  4919.4239       0.68936522E-02   0.68936522E-02   0.68936522E-02   0.68936522E-02  -0.24006798E-04  -0.25115555E-02
  4919.6239       0.69040368E-02   0.69040368E-02   0.69040368E-02   0.69040368E-02  -0.87391427E-03  -0.46297925E-03
  4919.8239       0.65440864E-02   0.65440865E-02   0.65440865E-02   0.65440865E-02  -0.20919850E-03   0.38645687E-02
  4920.0239       0.68203574E-02   0.68203574E-02   0.68203574E-02   0.68203574E-02   0.67191319E-03  -0.31834158E-02
  4920.2239       0.68128517E-02   0.68128518E-02   0.68128518E-02   0.68128518E-02  -0.14825648E-02  -0.62574418E-02
  4920.4239       0.62273314E-02   0.62273315E-02   0.62273315E-02   0.62273315E-02  -0.18310635E-02   0.28198268E-02
  4920.6239       0.60804263E-02   0.60804263E-02   0.60804264E-02   0.60804263E-02  -0.35463411E-03   0.71122918E-02
  4920.8239       0.60854778E-02   0.60854778E-02   0.60854778E-02   0.60854778E-02   0.10138532E-02   0.41648268E-03
  4921.0239       0.64859676E-02   0.64859676E-02   0.64859676E-02   0.64859676E-02  -0.18804104E-03  -0.52605768E-02
  4921.2239       0.60102614E-02   0.60102614E-02   0.60102614E-02   0.60102614E-02  -0.10903775E-02  -0.97117565E-03
  4921.4239       0.60498166E-02   0.60498166E-02   0.60498166E-02   0.60498166E-02  -0.57651130E-03   0.77444903E-03
  4921.6239       0.57796568E-02   0.57796569E-02   0.57796569E-02   0.57796569E-02  -0.78059791E-03   0.16581869E-02
  4921.8239       0.57375774E-02   0.57375775E-02   0.57375775E-02   0.57375775E-02   0.86763452E-04  -0.15719948E-03
  4922.0239       0.58143622E-02   0.58143623E-02   0.58143623E-02   0.58143623E-02  -0.84347771E-03  -0.82639994E-03
  4922.2239       0.54001863E-02   0.54001864E-02   0.54001864E-02   0.54001864E-02  -0.24379652E-03   0.51973806E-02
  4922.4239       0.57168436E-02   0.57168436E-02   0.57168437E-02   0.57168436E-02   0.12354745E-02  -0.30227484E-02
  4922.6239       0.58943762E-02   0.58943762E-02   0.58943762E-02   0.58943762E-02  -0.14528959E-02  -0.54601990E-02
  4922.8239       0.51356853E-02   0.51356853E-02   0.51356853E-02   0.51356853E-02  -0.94860507E-03   0.19617108E-02
  4923.0239       0.55149341E-02   0.55149341E-02   0.55149342E-02   0.55149341E-02  -0.66821156E-03   0.96797711E-03
  4923.2239       0.48684006E-02   0.48684007E-02   0.48684007E-02   0.48684007E-02  -0.56141423E-03   0.20741309E-02
  4923.4239       0.52903684E-02   0.52903685E-02   0.52903685E-02   0.52903685E-02   0.16144078E-03  -0.85017009E-03
  4923.6239       0.49329769E-02   0.49329770E-02   0.49329770E-02   0.49329770E-02  -0.90148226E-03   0.12631175E-02
  4923.8239       0.49297755E-02   0.49297756E-02   0.49297756E-02   0.49297756E-02   0.66668780E-03   0.80172073E-03
  4924.0239       0.51996521E-02   0.51996521E-02   0.51996521E-02   0.51996521E-02  -0.58079397E-03  -0.43753912E-02
  4924.2239       0.46974579E-02   0.46974580E-02   0.46974580E-02   0.46974580E-02  -0.10834687E-02  -0.11813698E-02
  4924.4239       0.47662646E-02   0.47662646E-02   0.47662646E-02   0.47662646E-02  -0.10533419E-02   0.10284126E-02
  4924.6239       0.42761212E-02   0.42761212E-02   0.42761212E-02   0.42761212E-02  -0.67210367E-03   0.46567948E-02
  4924.8239       0.44974231E-02   0.44974231E-02   0.44974232E-02   0.44974231E-02   0.80937604E-03   0.41399119E-03
  4925.0239       0.45998716E-02   0.45998716E-02   0.45998716E-02   0.45998716E-02  -0.50650720E-03  -0.52803067E-02
  4925.2239       0.42948202E-02   0.42948203E-02   0.42948203E-02   0.42948203E-02  -0.13027467E-02   0.38775985E-02
  4925.4239       0.40787729E-02   0.40787730E-02   0.40787730E-02   0.40787730E-02   0.10445322E-02   0.40847287E-02
  4925.6239       0.47126331E-02   0.47126331E-02   0.47126332E-02   0.47126331E-02   0.33114485E-03  -0.93014352E-02
  4925.8239       0.42112309E-02   0.42112309E-02   0.42112309E-02   0.42112309E-02  -0.26760419E-02  -0.35619874E-02
  4926.0239       0.36422164E-02   0.36422164E-02   0.36422164E-02   0.36422164E-02  -0.10936501E-02   0.93545982E-02
  4926.2239       0.37737708E-02   0.37737708E-02   0.37737709E-02   0.37737708E-02   0.10657974E-02   0.30231188E-02
  4926.4239       0.40685353E-02   0.40685353E-02   0.40685354E-02   0.40685353E-02   0.11559739E-03  -0.48445319E-02
  4926.6239       0.38200098E-02   0.38200098E-02   0.38200098E-02   0.38200098E-02  -0.87201535E-03   0.16769404E-02
  4926.8239       0.37197292E-02   0.37197292E-02   0.37197292E-02   0.37197292E-02   0.78637354E-03   0.48658105E-03
  4927.0239       0.41345592E-02   0.41345592E-02   0.41345592E-02   0.41345592E-02  -0.67738293E-03  -0.61096359E-02
  4927.2239       0.34487760E-02   0.34487760E-02   0.34487760E-02   0.34487760E-02  -0.16574808E-02   0.25325648E-02
  4927.4239       0.34715669E-02   0.34715669E-02   0.34715669E-02   0.34715669E-02   0.33564299E-03   0.42777518E-02
  4927.6239       0.35830332E-02   0.35830332E-02   0.35830332E-02   0.35830332E-02   0.53619916E-04  -0.35673744E-02
  4927.8239       0.34930148E-02   0.34930149E-02   0.34930149E-02   0.34930149E-02  -0.10913068E-02   0.95424026E-03
  4928.0239       0.31465105E-02   0.31465105E-02   0.31465105E-02   0.31465105E-02   0.43531602E-03   0.30683359E-02
  4928.2239       0.36671413E-02   0.36671413E-02   0.36671413E-02   0.36671413E-02   0.13602760E-03  -0.18554185E-02
  4928.4239       0.32009215E-02   0.32009215E-02   0.32009216E-02   0.32009215E-02  -0.30685139E-03  -0.42611194E-03
  4928.6239       0.35444007E-02   0.35444007E-02   0.35444007E-02   0.35444007E-02  -0.34417182E-04  -0.29895174E-02
  4928.8239       0.31871547E-02   0.31871547E-02   0.31871547E-02   0.31871547E-02  -0.15026583E-02  -0.32038191E-02
  4929.0239       0.29433374E-02   0.29433374E-02   0.29433374E-02   0.29433374E-02  -0.13159448E-02   0.37533271E-02
  4929.2239       0.26607767E-02   0.26607767E-02   0.26607768E-02   0.26607767E-02  -0.13275155E-05   0.64490507E-02
  4929.4239       0.29428064E-02   0.29428064E-02   0.29428064E-02   0.29428064E-02   0.12636755E-02  -0.11562865E-02
  4929.6239       0.31662469E-02   0.31662469E-02   0.31662470E-02   0.31662469E-02  -0.46384213E-03  -0.70861985E-02
  4929.8239       0.27572695E-02   0.27572695E-02   0.27572695E-02   0.27572695E-02  -0.15708039E-02  -0.13725747E-02
  4930.0239       0.25379254E-02   0.25379254E-02   0.25379254E-02   0.25379254E-02  -0.10128720E-02   0.84895802E-03
  4930.2239       0.23521207E-02   0.23521207E-02   0.23521207E-02   0.23521207E-02  -0.12312207E-02   0.39654740E-02
  4930.4239       0.20454371E-02   0.20454371E-02   0.20454371E-02   0.20454371E-02   0.57331757E-03   0.77492713E-02
  4930.6239       0.25814477E-02   0.25814477E-02   0.25814477E-02   0.25814477E-02   0.18684878E-02  -0.33231075E-02
  4930.8239       0.27928322E-02   0.27928322E-02   0.27928322E-02   0.27928322E-02  -0.75592544E-03  -0.70589942E-02
  4931.0239       0.22790775E-02   0.22790776E-02   0.22790776E-02   0.22790776E-02  -0.95510988E-03   0.50415615E-03
  4931.2239       0.24107882E-02   0.24107882E-02   0.24107883E-02   0.24107882E-02  -0.55426298E-03   0.53580479E-03
  4931.4239       0.20573724E-02   0.20573724E-02   0.20573724E-02   0.20573724E-02  -0.74078796E-03  -0.33847214E-03
  4931.6239       0.21144731E-02   0.21144731E-02   0.21144731E-02   0.21144731E-02  -0.68965183E-03   0.36402673E-03
  4931.8239       0.17815116E-02   0.17815116E-02   0.17815116E-02   0.17815116E-02  -0.59517727E-03  -0.21029513E-03
  4932.0239       0.18764021E-02   0.18764021E-02   0.18764022E-02   0.18764021E-02  -0.77376989E-03   0.23200812E-02
  4932.2239       0.14720037E-02   0.14720037E-02   0.14720037E-02   0.14720037E-02   0.33285522E-03   0.34392648E-02
  4932.4239       0.20095442E-02   0.20095442E-02   0.20095442E-02   0.20095442E-02   0.60193602E-03  -0.31450671E-02
  4932.6239       0.17127781E-02   0.17127781E-02   0.17127781E-02   0.17127781E-02  -0.92517161E-03  -0.17697315E-02
  4932.8239       0.16394756E-02   0.16394756E-02   0.16394756E-02   0.16394756E-02  -0.10595658E-03  -0.27271703E-04
  4933.0239       0.16703954E-02   0.16703954E-02   0.16703955E-02   0.16703954E-02  -0.93608029E-03  -0.13052708E-02
  4933.2239       0.12650435E-02   0.12650435E-02   0.12650435E-02   0.12650435E-02  -0.62806492E-03   0.32276902E-02
  4933.4239       0.14191695E-02   0.14191695E-02   0.14191695E-02   0.14191695E-02   0.35499580E-03   0.44762629E-03
  4933.6239       0.14070418E-02   0.14070418E-02   0.14070418E-02   0.14070418E-02  -0.44901441E-03  -0.11483407E-02
  4933.8239       0.12395637E-02   0.12395637E-02   0.12395637E-02   0.12395637E-02  -0.10434048E-03   0.66866176E-04
  4934.0239       0.13653056E-02   0.13653056E-02   0.13653056E-02   0.13653056E-02  -0.42226794E-03   0.10912721E-02
  4934.2239       0.10706565E-02   0.10706565E-02   0.10706565E-02   0.10706565E-02   0.33216838E-03   0.30386064E-03
  4934.4239       0.14981730E-02   0.14981730E-02   0.14981730E-02   0.14981730E-02  -0.30072368E-03  -0.29985743E-02
  4934.6239       0.95036707E-03   0.95036706E-03   0.95036708E-03   0.95036706E-03  -0.86726132E-03  -0.68273530E-03
  4934.8239       0.11512684E-02   0.11512684E-02   0.11512684E-02   0.11512684E-02  -0.57381780E-03   0.12573265E-02
  4935.0239       0.72083995E-03   0.72083994E-03   0.72083995E-03   0.72083994E-03  -0.36433072E-03   0.13618007E-02
  4935.2239       0.10055361E-02   0.10055361E-02   0.10055361E-02   0.10055361E-02  -0.29097516E-04   0.32342893E-02
  4935.4239       0.70920094E-03   0.70920094E-03   0.70920095E-03   0.70920094E-03   0.92938501E-03  -0.20813023E-02
  4935.6239       0.13772901E-02   0.13772901E-02   0.13772901E-02   0.13772901E-02  -0.86161844E-03  -0.69463721E-02
  4935.8239       0.36455357E-03   0.36455356E-03   0.36455357E-03   0.36455356E-03  -0.18491638E-02   0.46925510E-02
  4936.0239       0.63762460E-03   0.63762459E-03   0.63762461E-03   0.63762459E-03   0.10154020E-02   0.35325609E-02
  4936.2239       0.77071436E-03   0.77071435E-03   0.77071436E-03   0.77071435E-03  -0.43613947E-03  -0.36521861E-02
  4936.4239       0.46316881E-03   0.46316880E-03   0.46316882E-03   0.46316880E-03  -0.44547245E-03  -0.16911149E-02
  4936.6239       0.59252538E-03   0.59252537E-03   0.59252538E-03   0.59252537E-03  -0.11125854E-02  -0.10631251E-02
  4936.8239       0.18134635E-04   0.18134624E-04   0.18134635E-04   0.18134624E-04  -0.87072247E-03   0.46420816E-02
  4937.0239       0.24423639E-03   0.24423638E-03   0.24423639E-03   0.24423638E-03   0.74424718E-03   0.38987761E-02
  4937.2239       0.31583351E-03   0.31583350E-03   0.31583351E-03   0.31583350E-03   0.68878798E-03  -0.65021127E-03
  4937.4239       0.51975158E-03   0.51975157E-03   0.51975158E-03   0.51975157E-03   0.48416267E-03  -0.47487105E-02
  4937.6239       0.50949857E-03   0.50949857E-03   0.50949858E-03   0.50949857E-03  -0.12106962E-02  -0.48746991E-02
  4937.8239       0.35473085E-04   0.35473074E-04   0.35473086E-04   0.35473074E-04  -0.14657170E-02   0.29784403E-02
  4938.0239      -0.76788212E-04  -0.76788224E-04  -0.76788212E-04  -0.76788224E-04  -0.19320106E-04   0.40194113E-02
  4938.2239       0.27745043E-04   0.27745032E-04   0.27745043E-04   0.27745032E-04   0.14204757E-03  -0.12383373E-03
  4938.4239      -0.19969183E-04  -0.19969195E-04  -0.19969183E-04  -0.19969195E-04  -0.68853599E-04   0.17036397E-03
  4938.6239       0.20360343E-06   0.20359175E-06   0.20360343E-06   0.20359175E-06   0.21019316E-03  -0.88191974E-03
  4938.8239       0.64108081E-04   0.64108070E-04   0.64108081E-04   0.64108070E-04  -0.42162150E-03  -0.24837788E-02
  4939.0239      -0.16844499E-03  -0.16844501E-03  -0.16844500E-03  -0.16844501E-03  -0.78331835E-03   0.31803519E-03
  4939.2239      -0.24921926E-03  -0.24921927E-03  -0.24921926E-03  -0.24921927E-03  -0.29440742E-03   0.41794390E-02
  4939.4239      -0.28620796E-03  -0.28620798E-03  -0.28620796E-03  -0.28620798E-03   0.88845725E-03   0.95955992E-05
  4939.6239       0.10616364E-03   0.10616363E-03   0.10616364E-03   0.10616363E-03  -0.29056918E-03  -0.74096544E-02
  4939.8239      -0.40243563E-03  -0.40243565E-03  -0.40243564E-03  -0.40243565E-03  -0.20754045E-02  -0.11284425E-02
  4940.0239      -0.72399816E-03  -0.72399818E-03  -0.72399817E-03  -0.72399818E-03  -0.74194617E-03   0.40457403E-02
  4940.2239      -0.69921410E-03  -0.69921412E-03  -0.69921410E-03  -0.69921412E-03  -0.45710838E-03   0.31103209E-03
  4940.4239      -0.90684151E-03  -0.90684153E-03  -0.90684152E-03  -0.90684153E-03  -0.61753333E-03   0.26862628E-02
  4940.6239      -0.94622743E-03  -0.94622745E-03  -0.94622744E-03  -0.94622745E-03   0.61739672E-03   0.24793345E-02
  4940.8239      -0.65988282E-03  -0.65988284E-03  -0.65988283E-03  -0.65988284E-03   0.37420047E-03  -0.32690018E-02
  4941.0239      -0.79654724E-03  -0.79654726E-03  -0.79654725E-03  -0.79654726E-03  -0.69020400E-03  -0.17503383E-02
  4941.2239      -0.93596442E-03  -0.93596444E-03  -0.93596443E-03  -0.93596444E-03  -0.32593485E-03   0.53496644E-02
  4941.4239      -0.92692118E-03  -0.92692120E-03  -0.92692119E-03  -0.92692120E-03   0.14496618E-02   0.10110058E-02
  4941.6239      -0.35609972E-03  -0.35609973E-03  -0.35609972E-03  -0.35609973E-03   0.78467467E-04  -0.88610140E-02
  4941.8239      -0.89553420E-03  -0.89553422E-03  -0.89553420E-03  -0.89553422E-03  -0.20947438E-02  -0.76397804E-03
  4942.0239      -0.11939973E-02  -0.11939973E-02  -0.11939973E-02  -0.11939973E-02  -0.22712375E-03   0.55933253E-02
  4942.2239      -0.98638370E-03  -0.98638372E-03  -0.98638370E-03  -0.98638372E-03   0.14258627E-03   0.10785117E-02
  4942.4239      -0.11369627E-02  -0.11369628E-02  -0.11369628E-02  -0.11369628E-02   0.20428092E-03   0.22221388E-04
  4942.6239      -0.90467133E-03  -0.90467135E-03  -0.90467133E-03  -0.90467135E-03   0.15147483E-03  -0.35113159E-02
  4942.8239      -0.10763728E-02  -0.10763728E-02  -0.10763728E-02  -0.10763728E-02  -0.12002455E-02  -0.23106203E-02
  4943.0239      -0.13847695E-02  -0.13847695E-02  -0.13847695E-02  -0.13847695E-02  -0.77277329E-03   0.11673972E-02
  4943.2239      -0.13854821E-02  -0.13854822E-02  -0.13854821E-02  -0.13854822E-02  -0.73328656E-03   0.36653842E-02
  4943.4239      -0.16780841E-02  -0.16780842E-02  -0.16780841E-02  -0.16780842E-02   0.69338040E-03   0.53265340E-02
  4943.6239      -0.11081300E-02  -0.11081300E-02  -0.11081300E-02  -0.11081300E-02   0.13973270E-02  -0.61033398E-02
  4943.8239      -0.11191533E-02  -0.11191533E-02  -0.11191533E-02  -0.11191533E-02  -0.17479555E-02  -0.43755259E-02
  4944.0239      -0.18073122E-02  -0.18073122E-02  -0.18073122E-02  -0.18073122E-02  -0.35288334E-03   0.73540336E-02
  4944.2239      -0.12603067E-02  -0.12603067E-02  -0.12603067E-02  -0.12603067E-02   0.11936579E-02   0.26441431E-02
  4944.4239      -0.13298490E-02  -0.13298490E-02  -0.13298490E-02  -0.13298490E-02   0.70477391E-03  -0.35409445E-02
  4944.6239      -0.97839709E-03  -0.97839711E-03  -0.97839710E-03  -0.97839711E-03  -0.22271987E-03  -0.39568548E-02
  4944.8239      -0.14189370E-02  -0.14189370E-02  -0.14189370E-02  -0.14189370E-02  -0.87796799E-03  -0.38157826E-02
  4945.0239      -0.13295843E-02  -0.13295843E-02  -0.13295843E-02  -0.13295843E-02  -0.17490329E-02  -0.31887691E-03
  4945.2239      -0.21185501E-02  -0.21185502E-02  -0.21185502E-02  -0.21185502E-02  -0.10055188E-02   0.83832205E-02
  4945.4239      -0.17317918E-02  -0.17317918E-02  -0.17317918E-02  -0.17317918E-02   0.16042553E-02   0.36057568E-02
  4945.6239      -0.14768480E-02  -0.14768480E-02  -0.14768480E-02  -0.14768480E-02   0.43678398E-03  -0.22472893E-02
  4945.8239      -0.15570782E-02  -0.15570782E-02  -0.15570782E-02  -0.15570782E-02   0.70533955E-03  -0.35679468E-02
  4946.0239      -0.11947122E-02  -0.11947122E-02  -0.11947122E-02  -0.11947122E-02  -0.99039475E-03  -0.59659712E-02
  4946.2239      -0.19532361E-02  -0.19532361E-02  -0.19532361E-02  -0.19532361E-02  -0.16810489E-02   0.41022365E-02
  4946.4239      -0.18671318E-02  -0.18671318E-02  -0.18671318E-02  -0.18671318E-02   0.65049986E-03   0.42903103E-02
  4946.6239      -0.16930362E-02  -0.16930362E-02  -0.16930362E-02  -0.16930362E-02   0.35075158E-04   0.52375137E-03
  4946.8239      -0.18531017E-02  -0.18531017E-02  -0.18531017E-02  -0.18531017E-02   0.86000041E-03  -0.35214166E-03
  4947.0239      -0.13490360E-02  -0.13490360E-02  -0.13490360E-02  -0.13490360E-02  -0.10578151E-03  -0.77521668E-02
  4947.2239      -0.18954143E-02  -0.18954143E-02  -0.18954143E-02  -0.18954143E-02  -0.22408663E-02  -0.13206575E-02
  4947.4239      -0.22453825E-02  -0.22453825E-02  -0.22453825E-02  -0.22453825E-02  -0.63404449E-03   0.59319658E-02
  4947.6239      -0.21490321E-02  -0.21490321E-02  -0.21490321E-02  -0.21490321E-02   0.13192001E-03   0.40267511E-02
  4947.8239      -0.21926145E-02  -0.21926145E-02  -0.21926145E-02  -0.21926145E-02   0.97665596E-03   0.69889631E-03
  4948.0239      -0.17583697E-02  -0.17583698E-02  -0.17583697E-02  -0.17583698E-02   0.41147853E-03  -0.22649654E-02
  4948.2239      -0.20280231E-02  -0.20280231E-02  -0.20280231E-02  -0.20280231E-02   0.70669781E-04   0.64947056E-04
  4948.4239      -0.17301018E-02  -0.17301018E-02  -0.17301018E-02  -0.17301018E-02   0.43745735E-03   0.90905677E-06
  4948.6239      -0.18530402E-02  -0.18530402E-02  -0.18530402E-02  -0.18530402E-02   0.71033403E-04  -0.52497692E-02
  4948.8239      -0.17016885E-02  -0.17016885E-02  -0.17016885E-02  -0.17016885E-02  -0.16624503E-02  -0.44530651E-02
  4949.0239      -0.25180203E-02  -0.25180203E-02  -0.25180203E-02  -0.25180203E-02  -0.17101926E-02   0.89074769E-02
  4949.2239      -0.23857655E-02  -0.23857655E-02  -0.23857655E-02  -0.23857655E-02   0.19005405E-02   0.61578832E-02
  4949.4239      -0.17578041E-02  -0.17578041E-02  -0.17578041E-02  -0.17578041E-02   0.75296065E-03  -0.70662329E-02
  4949.6239      -0.20845813E-02  -0.20845813E-02  -0.20845813E-02  -0.20845813E-02  -0.92595272E-03   0.82390845E-03
  4949.8239      -0.21281852E-02  -0.21281852E-02  -0.21281852E-02  -0.21281852E-02   0.10825240E-02   0.44138410E-02
  4950.0239      -0.16515716E-02  -0.16515717E-02  -0.16515717E-02  -0.16515717E-02   0.83958366E-03  -0.66776280E-02
  4950.2239      -0.17923517E-02  -0.17923518E-02  -0.17923517E-02  -0.17923518E-02  -0.15885272E-02  -0.56754434E-02
  4950.4239      -0.22869825E-02  -0.22869825E-02  -0.22869825E-02  -0.22869825E-02  -0.14305937E-02   0.11448863E-01
  4950.6239      -0.23645892E-02  -0.23645892E-02  -0.23645892E-02  -0.23645892E-02   0.29910180E-02   0.43090638E-02
  4950.8239      -0.10905753E-02  -0.10905753E-02  -0.10905753E-02  -0.10905753E-02   0.29303180E-03  -0.12151867E-01
  4951.0239      -0.22473765E-02  -0.22473765E-02  -0.22473765E-02  -0.22473765E-02  -0.18697287E-02   0.98673062E-03
  4951.2239      -0.18384668E-02  -0.18384668E-02  -0.18384668E-02  -0.18384668E-02   0.68772405E-03   0.22126778E-02
  4951.4239      -0.19722869E-02  -0.19722869E-02  -0.19722869E-02  -0.19722869E-02  -0.98465759E-03  -0.21065202E-02
  4951.6239      -0.22323298E-02  -0.22323299E-02  -0.22323298E-02  -0.22323299E-02  -0.15488404E-03   0.27424559E-02
  4951.8239      -0.20342405E-02  -0.20342405E-02  -0.20342405E-02  -0.20342405E-02   0.11232478E-03   0.28390853E-02
  4952.0239      -0.21873999E-02  -0.21873999E-02  -0.21873999E-02  -0.21873999E-02   0.98075008E-03   0.26817848E-02
  4952.2239      -0.16419405E-02  -0.16419405E-02  -0.16419405E-02  -0.16419405E-02   0.11850387E-02  -0.14737494E-02
  4952.4239      -0.17133844E-02  -0.17133845E-02  -0.17133844E-02  -0.17133845E-02   0.39125033E-03  -0.23553661E-02
  4952.6239      -0.14854403E-02  -0.14854403E-02  -0.14854403E-02  -0.14854403E-02   0.24289227E-03  -0.29832886E-02
  4952.8239      -0.16162275E-02  -0.16162275E-02  -0.16162275E-02  -0.16162275E-02  -0.80206512E-03  -0.36681451E-02
  4953.0239      -0.18062664E-02  -0.18062664E-02  -0.18062664E-02  -0.18062664E-02  -0.12243658E-02  -0.30739586E-03
  4953.2239      -0.21059738E-02  -0.21059739E-02  -0.21059738E-02  -0.21059739E-02  -0.92502346E-03   0.53904373E-02
  4953.4239      -0.21762758E-02  -0.21762758E-02  -0.21762758E-02  -0.21762758E-02   0.93180916E-03   0.45155543E-02
  4953.6239      -0.17332502E-02  -0.17332502E-02  -0.17332502E-02  -0.17332502E-02   0.88119826E-03  -0.14348956E-02
  4953.8239      -0.18237965E-02  -0.18237965E-02  -0.18237965E-02  -0.18237965E-02   0.35785091E-03  -0.15583253E-02
  4954.0239      -0.15901098E-02  -0.15901098E-02  -0.15901098E-02  -0.15901098E-02   0.25786814E-03   0.11497548E-02
  4954.2239      -0.17206492E-02  -0.17206492E-02  -0.17206492E-02  -0.17206492E-02   0.81775283E-03  -0.27541053E-03
  4954.4239      -0.12630087E-02  -0.12630087E-02  -0.12630087E-02  -0.12630087E-02   0.14770392E-03  -0.62427285E-02
  4954.6239      -0.16615676E-02  -0.16615676E-02  -0.16615676E-02  -0.16615676E-02  -0.16793386E-02  -0.12642286E-02
  4954.8239      -0.19347441E-02  -0.19347441E-02  -0.19347441E-02  -0.19347441E-02  -0.35798752E-03   0.54304021E-02
  4955.0239      -0.18047626E-02  -0.18047627E-02  -0.18047626E-02  -0.18047627E-02   0.49282228E-03   0.28200961E-02
  4955.2239      -0.17376152E-02  -0.17376152E-02  -0.17376152E-02  -0.17376152E-02   0.77005092E-03   0.33194040E-03
  4955.4239      -0.14967423E-02  -0.14967423E-02  -0.14967423E-02  -0.14967423E-02   0.62559843E-03   0.46668281E-03
  4955.6239      -0.14873758E-02  -0.14873758E-02  -0.14873758E-02  -0.14873758E-02   0.95672405E-03  -0.14447606E-02
  4955.8239      -0.11140526E-02  -0.11140527E-02  -0.11140527E-02  -0.11140527E-02   0.47694212E-04  -0.66337576E-02
  4956.0239      -0.14682981E-02  -0.14682981E-02  -0.14682981E-02  -0.14682981E-02  -0.16967790E-02   0.39581678E-02
  4956.2239      -0.17927642E-02  -0.17927643E-02  -0.17927643E-02  -0.17927643E-02   0.16309614E-02   0.64900593E-02
  4956.4239      -0.81591358E-03  -0.81591360E-03  -0.81591359E-03  -0.81591360E-03   0.89924472E-03  -0.59162425E-02
  4956.6239      -0.14330664E-02  -0.14330664E-02  -0.14330664E-02  -0.14330664E-02  -0.73553563E-03   0.27218843E-02
  4956.8239      -0.11101278E-02  -0.11101279E-02  -0.11101278E-02  -0.11101279E-02   0.19879984E-02   0.32390029E-02
  4957.0239      -0.63786698E-03  -0.63786699E-03  -0.63786698E-03  -0.63786699E-03   0.56006554E-03  -0.58136874E-02
  4957.2239      -0.88610162E-03  -0.88610164E-03  -0.88610162E-03  -0.88610164E-03  -0.33747651E-03   0.50486319E-03
  4957.4239      -0.77285758E-03  -0.77285760E-03  -0.77285758E-03  -0.77285760E-03   0.76201082E-03   0.14484641E-02
  4957.6239      -0.58129729E-03  -0.58129731E-03  -0.58129729E-03  -0.58129731E-03   0.24190914E-03  -0.45449472E-02
  4957.8239      -0.67609392E-03  -0.67609394E-03  -0.67609393E-03  -0.67609394E-03  -0.10559680E-02   0.21403910E-02
  4958.0239      -0.10036845E-02  -0.10036845E-02  -0.10036845E-02  -0.10036845E-02   0.10980655E-02   0.57011327E-02
  4958.2239      -0.23686771E-03  -0.23686772E-03  -0.23686771E-03  -0.23686772E-03   0.12244850E-02  -0.70563007E-03
  4958.4239      -0.51389049E-03  -0.51389051E-03  -0.51389050E-03  -0.51389051E-03   0.81581351E-03  -0.20291157E-02
  4958.6239       0.89457698E-04   0.89457687E-04   0.89457698E-04   0.89457687E-04   0.41283875E-03  -0.92996507E-03
  4958.8239      -0.34875499E-03  -0.34875501E-03  -0.34875500E-03  -0.34875501E-03   0.44382748E-03   0.30474276E-02
  4959.0239       0.26698869E-03   0.26698868E-03   0.26698869E-03   0.26698868E-03   0.16318098E-02  -0.40656722E-02
  4959.2239       0.30396893E-03   0.30396892E-03   0.30396893E-03   0.30396892E-03  -0.11824414E-02  -0.60949900E-02
  4959.4239      -0.20598787E-03  -0.20598788E-03  -0.20598787E-03  -0.20598788E-03  -0.80618618E-03   0.54250488E-02
  4959.6239      -0.18505544E-04  -0.18505555E-04  -0.18505544E-04  -0.18505555E-04   0.98757811E-03   0.27109420E-02
  4959.8239       0.18904337E-03   0.18904336E-03   0.18904337E-03   0.18904336E-03   0.27819061E-03   0.47389129E-02
  4960.0239       0.92770699E-04   0.92770688E-04   0.92770700E-04   0.92770688E-04   0.28831433E-02   0.40003548E-02
  4960.2239       0.13423007E-02   0.13423007E-02   0.13423007E-02   0.13423007E-02   0.18783325E-02  -0.87403451E-02
  4960.4239       0.84410371E-03   0.84410371E-03   0.84410372E-03   0.84410371E-03  -0.61299478E-03  -0.11368933E-02
  4960.6239       0.10971028E-02   0.10971028E-02   0.10971028E-02   0.10971028E-02   0.14235752E-02   0.15883915E-02
  4960.8239       0.14135338E-02   0.14135338E-02   0.14135338E-02   0.14135338E-02   0.22361830E-04  -0.45762254E-02
  4961.0239       0.11060475E-02   0.11060475E-02   0.11060475E-02   0.11060475E-02  -0.40691498E-03   0.58029807E-02
  4961.2239       0.12507678E-02   0.12507678E-02   0.12507678E-02   0.12507678E-02   0.23435541E-02   0.62056255E-02
  4961.4239       0.20434692E-02   0.20434692E-02   0.20434692E-02   0.20434692E-02   0.20753352E-02  -0.38491147E-02
  4961.6239       0.20809019E-02   0.20809019E-02   0.20809019E-02   0.20809019E-02   0.80390824E-03   0.31521375E-02
  4961.8239       0.23650324E-02   0.23650324E-02   0.23650325E-02   0.23650324E-02   0.33361902E-02   0.98450848E-02
  4962.0239       0.34153780E-02   0.34153780E-02   0.34153780E-02   0.34153780E-02   0.47419422E-02  -0.11604850E-01
  4962.2239       0.42618093E-02   0.42618093E-02   0.42618093E-02   0.42618093E-02  -0.13057499E-02  -0.18388198E-01
  4962.4239       0.28930780E-02   0.28930780E-02   0.28930780E-02   0.28930780E-02  -0.26133372E-02   0.11376711E-01
  4962.6239       0.32164744E-02   0.32164745E-02   0.32164745E-02   0.32164745E-02   0.32449344E-02   0.14030079E-01
  4962.8239       0.41910518E-02   0.41910518E-02   0.41910518E-02   0.41910518E-02   0.29986945E-02  -0.52052927E-02
  4963.0239       0.44159522E-02   0.44159523E-02   0.44159523E-02   0.44159523E-02   0.11628173E-02  -0.65362192E-02
  4963.2239       0.46561787E-02   0.46561787E-02   0.46561787E-02   0.46561787E-02   0.38420683E-03   0.62310791E-02
  4963.4239       0.45696350E-02   0.45696350E-02   0.45696350E-02   0.45696350E-02   0.36552490E-02   0.62892251E-02
  4963.6239       0.61182783E-02   0.61182783E-02   0.61182783E-02   0.61182783E-02   0.28998969E-02  -0.78746538E-02
  4963.8239       0.57295937E-02   0.57295937E-02   0.57295938E-02   0.57295937E-02   0.50538746E-03   0.16339454E-03
  4964.0239       0.63204333E-02   0.63204333E-02   0.63204333E-02   0.63204333E-02   0.29652547E-02   0.45245775E-02
  4964.2239       0.69156956E-02   0.69156956E-02   0.69156956E-02   0.69156956E-02   0.23152185E-02  -0.14050651E-02
  4964.4239       0.72465207E-02   0.72465207E-02   0.72465207E-02   0.72465207E-02   0.24032286E-02   0.44006765E-02
  4964.6239       0.78769870E-02   0.78769871E-02   0.78769871E-02   0.78769871E-02   0.40754891E-02   0.57606254E-02
  4964.8239       0.88767163E-02   0.88767164E-02   0.88767164E-02   0.88767164E-02   0.47074788E-02  -0.31799142E-02
  4965.0239       0.97599786E-02   0.97599786E-02   0.97599786E-02   0.97599786E-02   0.28035234E-02  -0.12687739E-02
