Repository: gudasergey/pyFitIt

# pyFitIt
Python implementation of FitIt software to fit X-ray absorption near edge structure (XANES). The python version is extended with additional features: machine learning, automatic component analysis, joint convolution fitting and others.

## Features
- Uses ipywidgets to construct the portable GUI
- Calculates XANES by [FDMNES](http://neel.cnrs.fr/spip.php?rubrique1007&lang=en) or [FEFF](http://monalisa.phys.washington.edu/)
- Interpolates XANES in order to speedup fitting. Support different types of interpolation point generation: grid, random, [IHS](http://people.sc.fsu.edu/~jburkardt/cpp_src/ihs/ihs.html) and various interpolation methods including machine learning algorithms
- Using multidimensional interpolation approximation you can vary parameters by sliders and see immediately theoretical spectrum, which corresponds to this geometry. Fitting can be performed on the basis of visual comparison with experiment or using automatic procedure and quantitative criteria.
- Supports direct prediction of geometry parameters by machine learning
- Includes automatic and semi-automatic component analysis

## Usage
See examples folder.

### This project is developing thanks to
- Alexandr Soldatov
- Carlo Lamberti
- Grigory Smolentsev
- Alexandr Guda
- Oleg Usoltsev
- Sergey Guda
- Yury Rusalev
- Andrea Martini
- Liu Xuanran

File: Examples/Pyfitit Feature List/data/sampleConstruction/spectra/Ti2Cl6THF4.nor (part 1 of 3)
# XDI/1.0 Athena/0.9.26
# Element.edge:                  K
# Element.symbol:                Ti
# Column.1:                      energy eV
# Column.2:                      norm
# Column.3:                      nbkg
# Column.4:                      flat
# Column.5:                      fbkg
# Column.6:                      nder
# Column.7:                      nsec
# Athena.e0:                     4976.210
# Athena.eshift:                 0.852
# Athena.rbkg:                   1.0
# Athena.importance:             1
# Athena.standard:               None
# Athena.bkg_kweight:            2
# Athena.edge_step:              0.9937205
# Athena.fixed_step:             no
# Athena.pre_edge_range:         -50 -15
# Athena.pre_edge_line:          1.077408 - 0.000217722 * E
# Athena.normalization_range:    70 570
# Athena.post_edge_polynomial:   -6.653169 + 0.00294001 * E - 2.8224815e-007 * E^2 + 0 * E^3
# Athena.spline_range_energy:    0.000 279.889
# Athena.clamps:                 0 24
# Athena.spline_range_k:         0.000 8.571
# Athena.kweight:                0
# Athena.window:                 hanning
# Athena.phase_correction:       no
# Athena.k_range:                3.000 6.571
# Athena.dk:                     1
# Athena.r_range:                1 3
# Athena.dr:                     0.0
# Athena.window:                 hanning
# Athena.plot_multiplier:        1
# Athena.y_offset:               0
# ///
#------------------------
#   e         norm        nbkg        flat        fbkg        nder        nsec
  4755.8574       0.67187507E-01   0.67187503E-01   0.67187503E-01   0.67187503E-01  -0.61598947E-03   0.85115410E-05
  4760.8371       0.64120064E-01   0.64120061E-01   0.64120061E-01   0.64120061E-01  -0.57360455E-03   0.69203104E-05
  4765.8284       0.61468096E-01   0.61468093E-01   0.61468093E-01   0.61468093E-01  -0.54698706E-03  -0.25893483E-07
  4770.8312       0.58653420E-01   0.58653418E-01   0.58653418E-01   0.58653418E-01  -0.57386333E-03   0.15536446E-05
  4775.8272       0.55730151E-01   0.55730148E-01   0.55730148E-01   0.55730148E-01  -0.53145247E-03   0.48527740E-05
  4780.7981       0.53356487E-01   0.53356484E-01   0.53356484E-01   0.53356484E-01  -0.52549622E-03   0.51788753E-05
  4785.7989       0.50490060E-01   0.50490058E-01   0.50490058E-01   0.50490058E-01  -0.47981028E-03   0.78981938E-05
  4790.8297       0.48543222E-01   0.48543220E-01   0.48543220E-01   0.48543220E-01  -0.44626470E-03   0.21583862E-05
  4795.7796       0.46036026E-01   0.46036024E-01   0.46036024E-01   0.46036024E-01  -0.45826808E-03   0.86058425E-07
  4800.7780       0.43984234E-01   0.43984232E-01   0.43984232E-01   0.43984232E-01  -0.44540856E-03  -0.14212022E-05
  4805.7878       0.41578288E-01   0.41578286E-01   0.41578286E-01   0.41578286E-01  -0.47249176E-03   0.27671534E-05
  4810.7720       0.39262151E-01   0.39262149E-01   0.39262149E-01   0.39262149E-01  -0.41775363E-03   0.39192400E-05
  4815.7862       0.37401420E-01   0.37401418E-01   0.37401418E-01   0.37401418E-01  -0.43330563E-03  -0.44162282E-05
  4820.7932       0.34919909E-01   0.34919907E-01   0.34919907E-01   0.34919907E-01  -0.46200954E-03   0.21787302E-05
  4825.7930       0.32778183E-01   0.32778182E-01   0.32778182E-01   0.32778182E-01  -0.41150351E-03   0.65301781E-05
  4830.7854       0.30808083E-01   0.30808082E-01   0.30808082E-01   0.30808082E-01  -0.39675869E-03   0.43374788E-06
  4835.7892       0.28812104E-01   0.28812103E-01   0.28812103E-01   0.28812103E-01  -0.40716768E-03  -0.16049294E-05
  4840.7855       0.26736366E-01   0.26736365E-01   0.26736364E-01   0.26736365E-01  -0.41280815E-03   0.48407929E-05
  4845.7743       0.24690173E-01   0.24690172E-01   0.24690172E-01   0.24690172E-01  -0.35883188E-03   0.68150964E-05
  4850.7934       0.23145212E-01   0.23145211E-01   0.23145211E-01   0.23145211E-01  -0.34460335E-03  -0.23911595E-05
  4855.7669       0.21246690E-01   0.21246689E-01   0.21246689E-01   0.21246689E-01  -0.38272578E-03  -0.12885302E-05
  4860.7707       0.19326642E-01   0.19326641E-01   0.19326641E-01   0.19326641E-01  -0.35745940E-03   0.41736925E-05
  4865.8049       0.17658512E-01   0.17658512E-01   0.17658512E-01   0.17658512E-01  -0.34083025E-03   0.32272055E-05
  4870.7741       0.15917181E-01   0.15917180E-01   0.15917180E-01   0.15917180E-01  -0.32517637E-03   0.34803543E-05
  4875.7928       0.14410683E-01   0.14410683E-01   0.14410683E-01   0.14410683E-01  -0.30606882E-03  -0.14362912E-05
  4880.7844       0.12853340E-01   0.12853340E-01   0.12853340E-01   0.12853340E-01  -0.33955408E-03  -0.17130481E-05
  4885.7680       0.11023563E-01   0.11023563E-01   0.11023563E-01   0.11023563E-01  -0.32315682E-03   0.74850678E-05
  4890.8015       0.96162460E-02   0.96162456E-02   0.96162456E-02   0.96162456E-02  -0.26457540E-03   0.40586555E-05
  4895.7882       0.83724650E-02   0.83724647E-02   0.83724647E-02   0.83724647E-02  -0.28248828E-03   0.15967667E-05
  4900.7862       0.67956853E-02   0.67956850E-02   0.67956850E-02   0.67956850E-02  -0.24863217E-03   0.81177655E-05
  4905.7759       0.58892016E-02   0.58892013E-02   0.58892013E-02   0.58892013E-02  -0.20141047E-03   0.45755625E-06
  4910.7962       0.47795664E-02   0.47795662E-02   0.47795662E-02   0.47795662E-02  -0.24405203E-03  -0.46028800E-05
  4915.8083       0.34407740E-02   0.34407738E-02   0.34407738E-02   0.34407738E-02  -0.24758841E-03   0.37252227E-05
  4920.7925       0.23045984E-02   0.23045984E-02   0.23045983E-02   0.23045984E-02  -0.20681358E-03   0.75788996E-05
  4925.8271       0.13687501E-02   0.13687500E-02   0.13687500E-02   0.13687500E-02  -0.17165693E-03   0.66050472E-05
  4930.7943       0.58772019E-03   0.58772017E-03   0.58772016E-03   0.58772017E-03  -0.14075122E-03   0.29280419E-05
  4935.8119      -0.36622765E-04  -0.36622753E-04  -0.36622763E-04  -0.36622753E-04  -0.14242101E-03   0.24804954E-05
  4940.8012      -0.83747266E-03  -0.83747261E-03  -0.83747262E-03  -0.83747261E-03  -0.11592915E-03   0.54929808E-05
  4945.8214      -0.11970156E-02  -0.11970156E-02  -0.11970156E-02  -0.11970156E-02  -0.87439023E-04   0.19538564E-04
  4948.2961      -0.14928194E-02  -0.14928193E-02  -0.14928193E-02  -0.14928193E-02   0.30510433E-04   0.31435798E-04
  4952.7573      -0.98539832E-03  -0.98539826E-03  -0.98539827E-03  -0.98539826E-03   0.13059653E-03   0.22760281E-04
  4956.0941      -0.47442766E-03  -0.47442763E-03  -0.47442764E-03  -0.47442763E-03   0.20799510E-03   0.34035995E-04
  4958.5800       0.22569477E-03   0.22569477E-03   0.22569476E-03   0.22569477E-03   0.32877792E-03   0.70266001E-04
  4960.4314       0.95158080E-03   0.95158076E-03   0.95158075E-03   0.95158076E-03   0.51275983E-03   0.10325336E-03
  4961.8258       0.18900106E-02   0.18900105E-02   0.18900105E-02   0.18900105E-02   0.66391768E-03   0.20233819E-03
  4962.8623       0.25654983E-02   0.25654982E-02   0.25654982E-02   0.25654982E-02   0.10046237E-02   0.31888603E-03
  4963.6598       0.37324906E-02   0.37324904E-02   0.37324904E-02   0.37324904E-02   0.12487547E-02   0.24582840E-03
  4964.2183       0.42588096E-02   0.42588094E-02   0.42588094E-02   0.42588094E-02   0.13379670E-02   0.78423444E-03
  4964.6373       0.50403534E-02   0.50403531E-02   0.50403531E-02   0.50403531E-02   0.20153438E-02   0.11546881E-02
  4964.9765       0.57868433E-02   0.57868431E-02   0.57868431E-02   0.57868431E-02   0.22134516E-02   0.18964126E-02
  4965.2359       0.63653255E-02   0.63653252E-02   0.63653252E-02   0.63653252E-02   0.31505364E-02   0.27371507E-02
  4965.4953       0.74213416E-02   0.74213413E-02   0.74213413E-02   0.74213413E-02   0.36334854E-02   0.10155962E-02
  4965.7349       0.81784347E-02   0.81784343E-02   0.81784343E-02   0.81784343E-02   0.36573189E-02   0.50819895E-02
  4965.9744       0.91735631E-02   0.91735627E-02   0.91735627E-02   0.91735627E-02   0.60682665E-02   0.11192974E-01
  4966.2140       0.11085741E-01   0.11085741E-01   0.11085741E-01   0.11085741E-01   0.90198728E-02   0.13669262E-01
  4966.4536       0.13495886E-01   0.13495886E-01   0.13495885E-01   0.13495886E-01   0.12618577E-01   0.13231571E-01
  4966.7132       0.17384935E-01   0.17384934E-01   0.17384934E-01   0.17384934E-01   0.15625073E-01   0.57312628E-02
  4966.9728       0.21608424E-01   0.21608423E-01   0.21608423E-01   0.21608423E-01   0.15594249E-01  -0.85108943E-02
  4967.2325       0.25483028E-01   0.25483027E-01   0.25483027E-01   0.25483027E-01   0.11205365E-01  -0.12353328E-01
  4967.4921       0.27427370E-01   0.27427369E-01   0.27427369E-01   0.27427369E-01   0.91791654E-02   0.11542633E-01
  4967.7319       0.30067103E-01   0.30067102E-01   0.30067102E-01   0.30067102E-01   0.16969757E-01   0.39815068E-01
  4967.9716       0.35564368E-01   0.35564367E-01   0.35564367E-01   0.35564367E-01   0.28270491E-01   0.27973104E-01
  4968.2114       0.43622804E-01   0.43622801E-01   0.43622801E-01   0.43622801E-01   0.30382860E-01  -0.16552405E-01
  4968.4712       0.50743645E-01   0.50743643E-01   0.50743643E-01   0.50743643E-01   0.20000909E-01  -0.41388583E-01
  4968.7111       0.53617258E-01   0.53617255E-01   0.53617255E-01   0.53617255E-01   0.97009850E-02  -0.17587012E-01
  4968.9709       0.55591227E-01   0.55591225E-01   0.55591225E-01   0.55591225E-01   0.11212679E-01   0.20277290E-01
  4969.2308       0.59444487E-01   0.59444484E-01   0.59444484E-01   0.59444484E-01   0.20239093E-01   0.33396969E-01
  4969.4907       0.66111508E-01   0.66111505E-01   0.66111505E-01   0.66111505E-01   0.28572424E-01   0.22545795E-01
  4969.7306       0.73724985E-01   0.73724981E-01   0.73724981E-01   0.73724981E-01   0.31507481E-01  -0.35129889E-02
  4969.9706       0.81231948E-01   0.81231944E-01   0.81231944E-01   0.81231944E-01   0.26886540E-01  -0.35430908E-01
  4970.2106       0.86630524E-01   0.86630520E-01   0.86630520E-01   0.86630520E-01   0.14500645E-01  -0.57506867E-01
  4970.4706       0.88482271E-01   0.88482267E-01   0.88482267E-01   0.88482267E-01  -0.18668928E-02  -0.60996080E-01
  4970.7107       0.85696891E-01   0.85696887E-01   0.85696887E-01   0.85696887E-01  -0.16003495E-01  -0.34978007E-01
  4970.9708       0.80477323E-01   0.80477319E-01   0.80477319E-01   0.80477319E-01  -0.19362892E-01  -0.11155701E-02
  4971.2309       0.75624315E-01   0.75624311E-01   0.75624311E-01   0.75624311E-01  -0.16583814E-01   0.17815428E-01
  4971.4910       0.71850423E-01   0.71850419E-01   0.71850419E-01   0.71850419E-01  -0.10095306E-01   0.29771041E-01
  4971.7312       0.70573633E-01   0.70573630E-01   0.70573629E-01   0.70573630E-01  -0.16893625E-02   0.33922861E-01
  4971.9714       0.71038853E-01   0.71038850E-01   0.71038850E-01   0.71038850E-01   0.62012360E-02   0.37751047E-01
  4972.2116       0.73552707E-01   0.73552703E-01   0.73552703E-01   0.73552703E-01   0.16446241E-01   0.44528323E-01
  4972.4718       0.79268552E-01   0.79268548E-01   0.79268548E-01   0.79268548E-01   0.28483209E-01   0.49238267E-01
  4972.7121       0.87808553E-01   0.87808549E-01   0.87808549E-01   0.87808549E-01   0.41089993E-01   0.54251235E-01
  4972.9724       0.99838202E-01   0.99838198E-01   0.99838198E-01   0.99838198E-01   0.55641377E-01   0.59145767E-01
  4973.2327       0.11677545       0.11677545       0.11677545       0.11677545       0.71881280E-01   0.71912405E-01
  4973.4931       0.13726678       0.13726678       0.13726678       0.13726678       0.93086166E-01   0.80674444E-01
  4973.7335       0.16339301       0.16339300       0.16339300       0.16339300       0.11228304       0.52484308E-01
  4973.9739       0.19125247       0.19125246       0.19125246       0.19125246       0.11832062       0.10283958E-01
  4974.2143       0.22028156       0.22028155       0.22028155       0.22028155       0.11722757      -0.15646364E-01
  4974.4547       0.24761549       0.24761547       0.24761547       0.24761547       0.11079785      -0.19799608E-01
  4974.7152       0.27578020       0.27578019       0.27578019       0.27578019       0.10730994       0.10014336E-01
  4974.9758       0.30353470       0.30353468       0.30353468       0.30353468       0.11601632       0.43903015E-01
  4975.2364       0.33624791       0.33624789       0.33624789       0.33624789       0.13019220       0.65144513E-01
  4975.4970       0.37139087       0.37139085       0.37139085       0.37139085       0.14996964       0.69608119E-01
  4975.7375       0.41139770       0.41139768       0.41139768       0.41139768       0.16507282       0.28281091E-01
  4975.9781       0.45080741       0.45080739       0.45080739       0.45080739       0.16357567      -0.19895297E-02
  4976.2188       0.49012667       0.98386125       0.49012360       0.98385821       0.16411526       0.14208490E-01
  4976.4795       0.53309480        1.1770571       0.53300028        1.1769626       0.17069981       0.25759450E-01
  4976.7202       0.57571555        1.1748919       0.57553663        1.1747130       0.17703105       0.93973337E-02
  4976.9809       0.62185817        1.1725658       0.62158786        1.1722956       0.17541163       0.37853736E-02
  4977.2417       0.66719272        1.1702587       0.66683104        1.1698971       0.17900512       0.26710448E-01
  4977.5026       0.71524514        1.1679705       0.71479208        1.1675174       0.18934647       0.32137273E-02
  4977.7233       0.75838198        1.1660501       0.75785166        1.1655198       0.18055286      -0.66791149E-01
  4977.9641       0.79857028        1.1639709       0.79795569        1.1633563       0.15852236      -0.67749120E-01
  4978.2250       0.83791265        1.1617369       0.83720679        1.1610311       0.14656312      -0.45783334E-01
  4978.4659       0.87211566        1.1596914       0.87132556        1.1589013       0.13554828      -0.42976536E-01
  4978.7269       0.90594433        1.1574939       0.90506301        1.1566126       0.12499320      -0.52598462E-01
  4978.9678       0.93484975        1.1554827       0.93388426        1.1545173       0.10914911      -0.63783386E-01
  4979.2288       0.96072627        1.1533223       0.95966963        1.1522657       0.92980317E-01  -0.57722552E-01
  4979.4899       0.98339477        1.1511801       0.98224698        1.1500324       0.79012170E-01  -0.63447238E-01
  4979.7309        1.0003983        1.1492199       0.99916640        1.1479880       0.61123458E-01  -0.76639703E-01
  4979.9719        1.0128563        1.1472758        1.0115403        1.1459599       0.42071833E-01  -0.72510381E-01
  4980.2130        1.0206811        1.1453471        1.0192811        1.1439472       0.26166203E-01  -0.50471237E-01
  4980.4741        1.0259969        1.1432766        1.0245059        1.1417856       0.16725178E-01  -0.31446269E-01
  4980.7152        1.0290805        1.1413814        1.0275055        1.1398064       0.10373887E-01  -0.22580805E-01
  4980.9564        1.0310003        1.1395013        1.0293413        1.1378424       0.58344552E-02  -0.16828955E-01
  4981.2377        1.0321290        1.1373289        1.0303721        1.1355720       0.15807583E-02  -0.15938511E-01
  4981.4789        1.0318262        1.1354833        1.0299854        1.1336424      -0.24934166E-02  -0.14705701E-01
  4981.7201        1.0309262        1.1336534        1.0290014        1.1317287      -0.55132721E-02  -0.11722485E-01
  4981.9614        1.0291661        1.1318386        1.0271574        1.1298300      -0.81495156E-02  -0.57489967E-02
  4982.2026        1.0269940        1.1300402        1.0249016        1.1279477      -0.82871630E-02   0.36124700E-02
  4982.4640        1.0250009        1.1281088        1.0228176        1.1259255      -0.63338882E-02   0.77576454E-02
  4982.7053        1.0238100        1.1263421        1.0215429        1.1240750      -0.43873947E-02   0.98969024E-02
  4982.9668        1.0227950        1.1244450        1.0204371        1.1220872      -0.13577257E-02   0.16927426E-01
  4983.2283        1.0230999        1.1225660        1.0206513        1.1201175       0.44656494E-02   0.18999497E-01
  4983.4898        1.0251305        1.1207051        1.0225912        1.1181658       0.85790111E-02   0.18195006E-01
  4983.7312        1.0274143        1.1190031        1.0247913        1.1163802       0.13615918E-01   0.22481259E-01
  4983.9727        1.0317056        1.1173157        1.0289990        1.1146091       0.19435211E-01   0.21439739E-01
  4984.2142        1.0368015        1.1156435        1.0340112        1.1128532       0.23971312E-01   0.20818136E-01
  4984.4758        1.0437656        1.1138492        1.0408847        1.1109683       0.29908815E-01   0.25204647E-01
  4984.7173        1.0518486        1.1122084        1.0488841        1.1092440       0.36651770E-01   0.22015583E-01
  4984.9589        1.0614720        1.1105820        1.0584240        1.1075340       0.40544543E-01   0.16241880E-01
  4985.2407        1.0730696        1.1087038        1.0699241        1.1055584       0.45152770E-01   0.19822497E-01
  4985.4823        1.0851050        1.1071097        1.0818760        1.1038807       0.50919638E-01   0.18557952E-01
  4985.7240        1.0976791        1.1055298        1.0943665        1.1022173       0.54121828E-01   0.94751622E-02
  4985.9656        1.1112621        1.1039653        1.1078661        1.1005693       0.55498984E-01   0.59374349E-03
  4986.2073        1.1245018        1.1024148        1.1210223        1.0989354       0.54408784E-01  -0.74214519E-02
  4986.4490        1.1375633        1.1008790        1.1340004        1.0973162       0.51911454E-01  -0.11904779E-01
  4986.7109        1.1506444        1.0992313        1.1469911        1.0955782       0.48413538E-01  -0.18012169E-01
  4986.9527        1.1619492        1.0977252        1.1582126        1.0939887       0.42838725E-01  -0.23691625E-01
  4987.2146        1.1722222        1.0961103        1.1683953        1.0922834       0.36480066E-01  -0.16420929E-01
  4987.4968        1.1817980        1.0943890        1.1778739        1.0904650       0.33904097E-01  -0.11894893E-01
  4987.7386        1.1899880        1.0929297        1.1859806        1.0889224       0.30247142E-01  -0.22261795E-01
  4987.9603        1.1958175        1.0916043        1.1917338        1.0875206       0.23585755E-01  -0.23714831E-01
  4988.2224        1.2013988        1.0900527        1.1972248        1.0858789       0.18773907E-01  -0.21815689E-01
  4988.4643        1.2052796        1.0886355        1.2010225        1.0843784       0.12590648E-01  -0.23078767E-01
  4988.7063        1.2074914        1.0872318        1.2031510        1.0828915       0.76060916E-02  -0.15787667E-01
  4988.9684        1.2091138        1.0857273        1.2046834        1.0812969       0.46320848E-02  -0.10907578E-01
  4989.2306        1.2099200        1.0842387        1.2053995        1.0797182       0.18872484E-02  -0.91553486E-02
  4989.4726        1.2100654        1.0828792        1.2054618        1.0782757       0.15958065E-04  -0.86826667E-02
  4989.7349        1.2099280        1.0814214        1.2052344        1.0767278      -0.24914204E-02  -0.11228075E-01
  4989.9770        1.2088087        1.0800902        1.2040320        1.0753135      -0.56474832E-02  -0.75267573E-02
  4990.1989        1.2073076        1.0788821        1.2024548        1.0740293      -0.59838358E-02  -0.79985428E-03
  4990.4612        1.2059113        1.0774689        1.2009686        1.0725262      -0.60347726E-02  -0.38728651E-02
  4990.7236        1.2041411        1.0760711        1.1991085        1.0710385      -0.80159281E-02  -0.71008465E-02
  4990.9658        1.2018665        1.0747950        1.1967508        1.0696794      -0.96178598E-02  -0.16997963E-02
  4991.2080        1.1994823        1.0735325        1.1942837        1.0683339      -0.88393094E-02  -0.43291432E-03
  4991.4906        1.1972276        1.0720763        1.1919323        1.0667810      -0.98450532E-02  -0.54339952E-02
  4991.7329        1.1943146        1.0708422        1.1889364        1.0654641      -0.11691614E-01  -0.41801354E-02
  4991.9550        1.1917980        1.0697227        1.1863439        1.0642686      -0.11786308E-01  -0.20684069E-02
  4992.1973        1.1888410        1.0685141        1.1833040        1.0629772      -0.12652182E-01  -0.23745725E-02
  4992.4599        1.1854100        1.0672191        1.1797832        1.0615925      -0.12985230E-01  -0.20328578E-02
  4992.7022        1.1822848        1.0660379        1.1765753        1.0603285      -0.13678572E-01  -0.18031537E-02
  4992.9446        1.1787800        1.0648693        1.1729877        1.0590771      -0.13859218E-01  -0.74197230E-04
  4993.2275        1.1750045        1.0635219        1.1691157        1.0576331      -0.13717547E-01  -0.21380288E-02
  4993.4901        1.1712970        1.0622869        1.1653186        1.0563085      -0.15025513E-01  -0.49457615E-02
  4993.7326        1.1674151        1.0611598        1.1613540        1.0550987      -0.16215651E-01  -0.51783485E-02
  4993.9751        1.1634324        1.0600455        1.1572887        1.0539018      -0.17537012E-01  -0.40819338E-02
  4994.2177        1.1589079        1.0589436        1.1526815        1.0527172      -0.18195798E-01   0.79096166E-04
  4994.4603        1.1546038        1.0578543        1.1482948        1.0515453      -0.17498635E-01   0.36315111E-02
  4994.7028        1.1504194        1.0567782        1.1440278        1.0503866      -0.16434152E-01   0.27089682E-02
  4994.9657        1.1462980        1.0556256        1.1398170        1.0491446      -0.16129522E-01  -0.50111635E-04
  4995.2285        1.1419401        1.0544882        1.1353696        1.0479178      -0.16460495E-01  -0.12120925E-02
  4995.4914        1.1376447        1.0533650        1.1309849        1.0467052      -0.16766719E-01  -0.14311257E-03
  4995.7341        1.1334628        1.0523409        1.1267205        1.0455987      -0.16532853E-01   0.51756378E-03
  4995.9769        1.1296180        1.0513288        1.1227932        1.0445040      -0.16515442E-01  -0.18170167E-02
  4996.2196        1.1254446        1.0503293        1.1185373        1.0434222      -0.17415015E-01  -0.18086907E-02
  4996.4624        1.1211630        1.0493417        1.1141734        1.0423521      -0.17393561E-01   0.38180724E-02
  4996.7052        1.1169983        1.0483661        1.1099262        1.0412942      -0.15560959E-01   0.67790561E-02
  4996.9683        1.1132908        1.0473227        1.1061295        1.0401614      -0.13964037E-01   0.46107000E-02
  4997.2314        1.1096504        1.0462933        1.1023999        1.0390429      -0.13134808E-01   0.38475229E-03
  4997.4945        1.1063792        1.0452779        1.0990396        1.0379384      -0.13761580E-01  -0.25676789E-02
  4997.7374        1.1026870        1.0443529        1.0952651        1.0369311      -0.14434054E-01  -0.20281843E-02
  4997.9803        1.0993672        1.0434397        1.0918630        1.0359356      -0.14746872E-01  -0.59526589E-03
  4998.2233        1.0955215        1.0425379        1.0879352        1.0349516      -0.14723293E-01   0.53226994E-02
  4998.4663        1.0922116        1.0416478        1.0845431        1.0339793      -0.12160040E-01   0.71523802E-02
  4998.7296        1.0893649        1.0406965        1.0816073        1.0329389      -0.11102043E-01  -0.54417951E-03
  4998.9726        1.0865907        1.0398306        1.0787509        1.0319909      -0.12435558E-01  -0.79788576E-03
  4999.2157        1.0833200        1.0389758        1.0753981        1.0310540      -0.11489896E-01   0.34524966E-02
  4999.4993        1.0805389        1.0379931        1.0725213        1.0299755      -0.10617128E-01  -0.94989517E-03
  4999.7424        1.0777279        1.0371631        1.0696282        1.0290634      -0.11990205E-01  -0.43777612E-02
  4999.9856        1.0747081        1.0363441        1.0665263        1.0281623      -0.12746033E-01  -0.76234673E-03
  5000.2085        1.0717870        1.0356033        1.0635300        1.0273464      -0.12345535E-01   0.32680535E-02
  5000.4517        1.0689539        1.0348058        1.0606149        1.0264669      -0.11222794E-01   0.28494606E-02
  5000.7152        1.0661004        1.0339543        1.0576726        1.0255266      -0.10901714E-01   0.30815297E-03
  5000.9990        1.0629873        1.0330518        1.0544639        1.0245284      -0.11054142E-01   0.11424733E-02
  5001.2625        1.0600505        1.0322272        1.0514384        1.0236152      -0.10276438E-01  -0.72583994E-04
  5001.5667        1.0571534        1.0312913        1.0484389        1.0225768      -0.11095347E-01  -0.48688541E-02
  5001.8303        1.0537505        1.0304940        1.0449474        1.0216909      -0.13040973E-01  -0.45436872E-02
  5002.1142        1.0500135        1.0296495        1.0411148        1.0207509      -0.13583016E-01   0.19371703E-03
  5002.3982        1.0460367        1.0288193        1.0370427        1.0198252      -0.12930961E-01   0.11862692E-02
  5002.7025        1.0424062        1.0279458        1.0333099        1.0188496      -0.12885134E-01  -0.47805042E-03
  5003.0271        1.0379333        1.0270323        1.0287280        1.0178271      -0.13231607E-01  -0.69891410E-03
  5003.3518        1.0338149        1.0261373        1.0245007        1.0168231      -0.13338939E-01  -0.18249793E-02
  5003.6968        1.0290002        1.0252065        1.0195703        1.0157766      -0.14453796E-01  -0.26858753E-02
  5004.0013        1.0244272        1.0244023        1.0148952        1.0148703      -0.15083415E-01  -0.10517013E-03
  5004.3261        1.0195082        1.0235621        1.0098674        1.0139213      -0.14519979E-01   0.33668083E-02
  5004.6713        1.0146988        1.0226890        1.0049424        1.0129326      -0.12827653E-01   0.37695130E-02
  5005.0368        1.0103916        1.0217866        1.0005129        1.0119079      -0.11840987E-01   0.20720640E-02
  5005.4024        1.0060418        1.0209064       0.99604090        1.0109056      -0.11312767E-01  -0.12669228E-02
  5005.7680        1.0021197        1.0200486       0.99199657        1.0099255      -0.12767360E-01  -0.51307628E-02
  5006.1337       0.99670507        1.0192126       0.98645981        1.0089674      -0.15064894E-01  -0.27385413E-02
  5006.5198       0.99079390        1.0183537       0.98041978        1.0079797      -0.14826196E-01   0.28152318E-02
  5006.9059       0.98525628        1.0175190       0.97475337        1.0070162      -0.12890972E-01   0.53577646E-02
  5007.2922       0.98083691        1.0167077       0.97020524        1.0060761      -0.10687858E-01   0.40243411E-02
  5007.7191       0.97656491        1.0158387       0.96579104        1.0050649      -0.96183782E-02   0.18272411E-02
  5008.1054       0.97301525        1.0150770       0.96211279        1.0041746      -0.92019460E-02  -0.15049725E-02
  5008.5122       0.96926685        1.0142998       0.95822907        1.0032621      -0.10811972E-01  -0.52351463E-02
  5008.9190       0.96421863        1.0135480       0.95304562        1.0023750      -0.13461261E-01  -0.39889201E-02
  5009.3666       0.95776555        1.0127497       0.94644386        1.0014280      -0.14220105E-01  -0.79199689E-03
  5009.8143       0.95148737        1.0119812       0.94001709        1.0005109      -0.14170336E-01   0.92340658E-03
  5010.2417       0.94536509        1.0112751       0.93375305       0.99966311      -0.13412032E-01   0.25310602E-02
  5010.6895       0.93974916        1.0105639       0.92798871       0.99880346      -0.11955152E-01   0.35863569E-02
  5011.1375       0.93465566        1.0098811       0.92274685       0.99797238      -0.10199374E-01   0.43785602E-02
  5011.6262       0.93019540        1.0091688       0.91812489       0.99709834      -0.78537546E-02   0.47315152E-02
  5012.0947       0.92713805        1.0085172       0.91491263       0.99629187      -0.56703672E-02   0.43776285E-02
  5012.5429       0.92499738        1.0079222       0.91262389       0.99554872      -0.38407825E-02   0.39154989E-02
  5013.0320       0.92353808        1.0073038       0.91100314       0.99476894      -0.20003702E-02   0.87654005E-03
  5013.5211       0.92304062        1.0067174       0.91034436       0.99402123      -0.29833511E-02  -0.54800866E-03
  5014.0308       0.92055831        1.0061398       0.90769409       0.99327557      -0.25477212E-02   0.69192566E-02
  5014.5202       0.92049519        1.0056166       0.90746983       0.99259132       0.39296782E-02   0.74657779E-02
  5015.0300       0.92448485        1.0051040       0.91129178       0.99191101       0.49120841E-02  -0.19867760E-02
  5015.5604       0.92560474        1.0046051       0.91223734       0.99123776       0.18630338E-02  -0.24504514E-02
  5016.0909       0.92646134        1.0041405       0.91291974       0.99059898       0.23124002E-02   0.14519495E-02
  5016.6011       0.92801125        1.0037256       0.91430227       0.99001668       0.33740776E-02   0.17666115E-02
  5017.1319       0.92997375        1.0033265       0.91609078       0.98944357       0.41514428E-02   0.15879300E-02
  5017.6832       0.93250353        1.0029464       0.91844002       0.98888294       0.50923767E-02   0.15931372E-02
  5018.2346       0.93558912        1.0026006       0.92134521       0.98835676       0.59081952E-02   0.62813200E-03
  5018.7862       0.93902027        1.0022884       0.92459607       0.98786423       0.57852063E-02  -0.34705162E-03
  5019.3583       0.94208995        1.0019993       0.92747895       0.98738838       0.55182133E-02  -0.43241179E-03
  5019.9510       0.94544788        1.0017364       0.93064354       0.98693208       0.52815330E-02  -0.43496943E-03
  5020.5030       0.94813572        1.0015241       0.93315150       0.98653992       0.50203038E-02  -0.10653847E-03
  5021.0960       0.95119613        1.0013302       0.93601885       0.98615301       0.51595465E-02  -0.13248992E-03
  5021.6892       0.95425598        1.0011709       0.93888579       0.98580071       0.48631443E-02  -0.94614472E-03
  5022.2825       0.95696625        1.0010451       0.94140331       0.98548218       0.40369458E-02  -0.50118793E-03
  5022.8759       0.95904662        1.0009520       0.94329110       0.98519654       0.42683846E-02   0.43716212E-03
  5023.4900       0.96212033        1.0008892       0.94616572       0.98493465       0.45648190E-02  -0.36518373E-03
  5024.1248       0.96474762        1.0008591       0.94858744       0.98469891       0.38123066E-02  -0.46926913E-03
  5024.7392       0.96688266        1.0008625       0.95052373       0.98450356       0.39786080E-02   0.63542413E-03
  5025.3743       0.96971890        1.0008986       0.95315474       0.98433448       0.46062690E-02   0.33040931E-03
  5026.0300       0.97282843        1.0009695       0.95605264       0.98419376       0.44051004E-02  -0.77439608E-04
  5026.6654       0.97540632        1.0010697       0.95842568       0.98408906       0.45062868E-02   0.64640279E-03
  5027.3010       0.97855592        1.0011997       0.96137059       0.98401437       0.52266783E-02   0.65640814E-03
  5027.9778       0.98226581        1.0013696       0.96486278       0.98396661       0.53677568E-02  -0.11711667E-03
  5028.6343       0.98571275        1.0015642       0.96809880       0.98395033       0.50705267E-02  -0.38173291E-04
  5029.3115       0.98902837        1.0017945       0.97119710       0.98396323       0.53168451E-02   0.25590480E-03
  5030.0095       0.99302448        1.0020616       0.97496949       0.98400666       0.54224469E-02   0.11467177E-03
  5030.6871       0.99648749        1.0023485       0.97821558       0.98407667       0.54745876E-02   0.48294429E-03
  5031.3649        1.0004447        1.0026614       0.98195611       0.98417280       0.60770296E-02   0.26688210E-03
  5032.0840        1.0049765        1.0030200       0.98625823       0.98430178       0.58473952E-02  -0.14187237E-03
  5032.7828        1.0087358        1.0033933       0.98979461       0.98445225       0.58758688E-02   0.31169924E-03
  5033.4817        1.0131892        1.0037897       0.99402542       0.98462599       0.62830572E-02   0.16238753E-03
  5034.2221        1.0177790        1.0042330       0.99837964       0.98483377       0.61095932E-02   0.32540096E-04
  5034.9421        1.0221116        1.0046856        1.0024836       0.98505757       0.63305788E-02   0.35565783E-03
  5035.6829        1.0270267        1.0051716        1.0071635       0.98530847       0.66291381E-02  -0.16566359E-04
  5036.4445        1.0320713        1.0056908        1.0119668       0.98558639       0.63056895E-02  -0.87220207E-03
  5037.1652        1.0363736        1.0061988        1.0160411       0.98586630       0.53362730E-02  -0.75696684E-04
  5037.9273        1.0399839        1.0067517        1.0194105       0.98617834       0.61934464E-02   0.13700350E-02
  5038.7103        1.0459431        1.0073346        1.0251226       0.98651411       0.74531142E-02   0.26061996E-04
  5039.4523        1.0513499        1.0078989        1.0302955       0.98684461       0.62331910E-02  -0.13260303E-02
  5040.2564        1.0555802        1.0085216        1.0342728       0.98721418       0.54029388E-02  -0.79010729E-03
  5041.0195        1.0598174        1.0091211        1.0382701       0.98757388       0.49949348E-02  -0.44456715E-03
  5041.8035        1.0633079        1.0097437        1.0415146       0.98795044       0.47151489E-02  -0.43151302E-03
  5042.6291        1.0674069        1.0104044        1.0453548       0.98835238       0.43003715E-02  -0.56048401E-03
  5043.4137        1.0702323        1.0110348        1.0479348       0.98873727       0.38126576E-02  -0.65310506E-03
  5044.2398        1.0735479        1.0116989        1.0509922       0.98914322       0.32484151E-02  -0.87240063E-03
  5045.0456        1.0755334        1.0123446        1.0527263       0.98953759       0.23889870E-02  -0.86934562E-03
  5045.8723        1.0774479        1.0130027        1.0543833       0.98993811       0.18292084E-02  -0.87272517E-03
  5046.7201        1.0785964        1.0136703        1.0552681       0.99034200       0.92760868E-03  -0.10495715E-02
  5047.5267        1.0789826        1.0142969        1.0554037       0.99071808       0.92797270E-04  -0.88026270E-03
  5048.3957        1.0787519        1.0149625        1.0549035       0.99111416      -0.54735950E-03  -0.98479751E-03
  5049.2443        1.0780424        1.0156030        1.0539313       0.99149191      -0.15986909E-02  -0.12355887E-02
  5050.0933        1.0760380        1.0162345        1.0516644       0.99186099      -0.26448948E-02  -0.93348371E-03
  5050.9840        1.0734411        1.0168873        1.0487926       0.99223877      -0.32226725E-02  -0.70233189E-03
  5051.8336        1.0704296        1.0175005        1.0455192       0.99259022      -0.38671630E-02  -0.70931989E-03
  5052.7249        1.0667088        1.0181342        1.0415242       0.99294965      -0.44575275E-02  -0.71388780E-03
  5053.5751        1.0626668        1.0187294        1.0372211       0.99328376      -0.51103987E-02  -0.35098429E-03
  5054.4879        1.0576991        1.0193587        1.0319735       0.99363306      -0.50763128E-02  -0.94999405E-04
  5055.4011        1.0533974        1.0199780        1.0273922       0.99397285      -0.52838676E-02  -0.24885930E-03
  5056.2938        1.0481570        1.0205738        1.0218789       0.99429577      -0.55257279E-02  -0.12528996E-03
  5057.2284        1.0433003        1.0211873        1.0167370       0.99462415      -0.55128099E-02  -0.72795634E-04
  5058.1219        1.0380790        1.0217643        1.0112436       0.99492893      -0.56588056E-02   0.20347798E-04
  5059.0780        1.0328338        1.0223713        1.0057076       0.99524524      -0.54751746E-02   0.36388354E-03
  5059.9722        1.0279483        1.0229295        1.0005508       0.99553199      -0.49855118E-02   0.48827439E-03
  5060.9499        1.0235014        1.0235293       0.99580756       0.99583557      -0.45611738E-02   0.45487635E-03
  5061.8656        1.0193122        1.0240814       0.99134139       0.99611060      -0.41242490E-02   0.49068271E-03
  5062.8233        1.0157750        1.0246486       0.98751503       0.99638872      -0.36419288E-02   0.48170655E-03
  5063.8022        1.0122592        1.0252180       0.98370421       0.99666305      -0.31913761E-02   0.62067277E-03
  5064.7607        1.0095920        1.0257654       0.98074866       0.99692205      -0.24394374E-02   0.49642758E-03
  5065.7613        1.0074801        1.0263262       0.97833628       0.99718240      -0.22188248E-02   0.30744857E-03
  5066.7206        1.0052434        1.0268539       0.97581197       0.99742251      -0.18368689E-02   0.44788507E-03
  5067.7220        1.0038786        1.0273943       0.97414759       0.99766336      -0.13406565E-02   0.38013824E-03
  5068.7030        1.0025856        1.0279136       0.97256172       0.99788973      -0.10832829E-02   0.24226909E-03
  5069.7262        1.0017075        1.0284447       0.97137858       0.99811589      -0.85510081E-03   0.29111034E-03
  5070.7081        1.0008711        1.0289444       0.97025010       0.99832348      -0.49957752E-03   0.27870289E-03
  5071.7739        1.0006845        1.0294759       0.96974707       0.99853851      -0.28440091E-03   0.20402637E-03
  5072.7566        1.0002885        1.0299559       0.96905989       0.99872740      -0.81629512E-04   0.12552358E-03
  5073.8234        1.0005172        1.0304665       0.96897310       0.99892242      -0.27140343E-04   0.10025635E-03
  5074.8279        1.0002323        1.0309372       0.96839172       0.99909664       0.12603146E-03   0.21322676E-03
  5075.8957        1.0007784        1.0314270       0.96862328       0.99927200       0.41472946E-03   0.13275788E-03
  5076.9220        1.0011008        1.0318878       0.96864399       0.99943111       0.40403973E-03   0.11364141E-03
  5078.0117        1.0016333        1.0323665       0.96885686       0.99959011       0.65519468E-03   0.19465243E-03
  5079.0390        1.0024878        1.0328079       0.96941061       0.99973078       0.81611892E-03   0.18483554E-06
  5080.1506        1.0033789        1.0332750       0.96997696       0.99987306       0.65559002E-03  -0.49739850E-06
  5081.1998        1.0039044        1.0337058       0.97019658       0.99999805       0.81504415E-03   0.15624121E-03
  5082.2915        1.0051238        1.0341441       0.97109840        1.0001187       0.99008684E-03   0.12605177E-03
  5083.3837        1.0060667        1.0345724       0.97172415        1.0002299       0.10903286E-02   0.10643818E-03
  5084.4974        1.0075290        1.0349988       0.97286386        1.0003338       0.12248788E-02   0.14940245E-03
  5085.5906        1.0087698        1.0354076       0.97378872        1.0004265       0.14200449E-02   0.11534225E-03
  5086.7054        1.0106644        1.0358145       0.97536179        1.0005119       0.14795545E-02   0.89964000E-04
  5087.7997        1.0120383        1.0362043       0.97642073        1.0005868       0.16187843E-02   0.12985372E-03
  5088.9366        1.0142763        1.0365995       0.97833220        1.0006555       0.17692841E-02   0.10018624E-03
  5090.0740        1.0160622        1.0369850       0.97979225        1.0007151       0.18466379E-02   0.19035279E-03
  5091.2120        1.0184781        1.0373611       0.98188283        1.0007658       0.22024129E-02   0.14660030E-03
  5092.3716        1.0211225        1.0377345       0.98419645        1.0008085       0.21834668E-02  -0.12935553E-05
  5093.5107        1.0234973        1.0380920       0.98624707        1.0008418       0.21994394E-02   0.22572233E-03
  5094.6926        1.0262274        1.0384532       0.98864164        1.0008675       0.27073683E-02   0.30138731E-03
  5095.8540        1.0298414        1.0387989       0.99192674        1.0008842       0.29056803E-02   0.30816349E-04
